Repository: YotsuBotfds/senku-app

# Open In Codex

This bundle is intended to be extracted directly to:

- `/Users/tbronson/Desktop/senku_local_testing_bundle_20260410`

If you want to use the bundled `venv`, do not rename the folder after extraction.

## What Is Included

- the runnable Senku codebase needed for local testing
- `AGENTS.md` and `CLAUDE.md`
- `guides/`
- `db/`
- `scripts/`
- `tests/`
- `notes/`
- `artifacts/prompts/`
- `artifacts/bench/`
- a Desktop-path-patched `venv/`
- local LM Studio model snapshot from `2026-04-10`

File: guides/copper-bronze-alloys.md
---
id: GD-422
slug: copper-bronze-alloys
title: Copper, Bronze & Non-Ferrous Alloys
category: metalworking
difficulty: advanced
tags:
  - metalworking
  - non-ferrous
  - casting
  - alloys
  - scrap
  - foundry
icon: 🥉
description: Copper smelting, scrap-driven alloy selection, bronze alloys, brass, casting, and corrosion protection
related:
  - corrosion-chemistry-prevention
  - foundry-casting
  - foundry-defects-prevention
  - metallurgy-basics
  - non-ferrous-metalworking
  - plumbing-pipes
  - surface-finishing-polishing
  - water-distribution-systems
read_time: 17
word_count: 3380
last_updated: '2026-02-20'
version: '1.0'
custom_css: |
  .alloy-table { width: 100%; margin: 1rem 0; }
  .alloy-table th, .alloy-table td { padding: 10px; text-align: left; border-bottom: 1px solid var(--border); }
  .ore-source table { width: 100%; margin: 1rem 0; }
liability_level: high
---
Copper, bronze, and brass are non-ferrous metals prized for corrosion resistance, ductility, and electrical conductivity. This guide covers smelting, alloy selection, casting, and finishing techniques for non-ferrous work in survival and smithing contexts.

## Practical Entry Points

Use this guide when the starting material is copper-bearing scrap, when you already know you need a copper alloy instead of iron or steel, or when you are choosing between bronze and brass for a cast part.

### Quick alloy-selection cues

- **Pure copper:** best when conductivity, easy forming, or a base metal for later alloying matters most.
- **Tin bronze:** best for cast tools, wear parts, and general-purpose non-ferrous work.
- **Leaded bronze:** best when castability matters more than strength.
- **Phosphor bronze:** best when springiness and wear resistance matter.
- **Brass:** best for fittings, decorative work, and corrosion-resistant hardware when zinc loss is acceptable.
- **Aluminum bronze:** best when higher strength or marine exposure matters, but it is a more demanding melt.

### Sibling handoffs

- Route to `metallurgy-basics` first if the metal is unidentified, mixed, or heavily contaminated.
- Route to `non-ferrous-metalworking` for scrap sorting, cleaning, and pre-alloy preparation before melting.
- Route to `foundry-casting` for mold choice, gating, pouring practice, and post-cast cleanup.
- Route to `foundry-defects-prevention` when the problem is porosity, shrinkage, misruns, or cold shuts.
- Route to `corrosion-chemistry-prevention` for patina control, oxidation, dezincification, or long-term storage.
- Route to `surface-finishing-polishing` after casting or forming when the part needs a finished surface.
- Route to `plumbing-pipes` and `water-distribution-systems` when the end use is service hardware, pipe repair, or fittings.
![Copper, bronze, and non-ferrous alloy reference diagram](../assets/svgs/copper-bronze-alloys-1.svg)

<section id="copper-metallurgy">

## Copper Metallurgy

Copper is a soft, highly ductile, reddish metal. Pure copper (>99.9% Cu) conducts electricity and heat well, resists corrosion, and can be cold-worked to extreme thinness without cracking.

**Key properties:**
- **Melting point:** 1083°C (1981°F).
- **Density:** 8.96 g/cm³ (about 8.9× heavier than water).
- **Ductility:** Can be drawn into wire or hammered into thin sheet without annealing.
- **Thermal conductivity:** Excellent; second only to silver among metals.
- **Corrosion resistance:** Oxidizes to black copper oxide (Cu₂O) or green patina (basic copper carbonate) but doesn't rust like iron.

**Oxidation colors:** As copper is heated, the surface oxidation changes color:
- Black oxide (CuO) forms around 250–400°C.
- Red oxide (Cu₂O) forms below 250°C.
- These oxides reduce electrical conductivity. Annealing copper in a slightly reducing atmosphere (charcoal dust, damp wood) can preserve electrical properties.

</section>

<section id="copper-smelting">

## Copper Smelting from Ore

Copper ore minerals include malachite (CuCO₃·Cu(OH)₂, green), azurite (2CuCO₃·Cu(OH)₂, blue), and chalcopyrite (CuFeS₂, brass-yellow). The smelting process extracts metallic copper.

### Ore Preparation

**Malachite and azurite:** Crush finely and roast in a charcoal fire at 500–700°C to drive off CO₂ and H₂O, leaving copper oxide (CuO).

**Chalcopyrite and sulfide ores:** Roast at 600–800°C to convert sulfides to oxides (roasting releases SO₂ gas—work outdoors).

### Smelting Process

1. **Mix ore with charcoal:** Combine roasted ore with powdered charcoal (or charcoal dust) in a 1:2 to 1:3 ratio.
2. **Load into crucible:** Pack the mixture tightly into a clay crucible.
3. **Heat in forge:** Bring to 1100–1150°C over 1–2 hours. The charcoal reduces copper oxide (CuO) to metallic copper (Cu).
4. **Extract:** Once the charge is fully molten and the ore has reduced, pour into a mold or skim the copper from the surface with a ceramic ladle.
5. **Cool:** Allow to solidify. The copper will sink; impurities (slag) float on top or remain in the crucible.

**Yield:** Expect 40–70% recovery of copper from ore, depending on ore grade and process efficiency.

:::warning
Sulfide ore smelting produces SO₂ gas (toxic, pungent). Work in a well-ventilated area or outdoors. Do not inhale the fumes.
:::

### Refining (Optional but Recommended)

Smelted copper often contains oxygen, which makes it brittle. Refining removes oxygen:

1. **Poling:** While the copper is still molten, dip a green wood pole into the melt. The pole burns, producing CO gas, which reduces residual oxides to metal.
2. **Annealing:** Cool the ingot, then reheat to red heat and cool in air. Repeat 2–3 times. This softens the metal and drives off some oxygen.

Refined copper is softer, more ductile, and conducts electricity better than smelted copper.

</section>

<section id="bronze-alloys">

## Bronze Alloys

Bronze is primarily copper with tin (Sn) added, historically ranging from 8–12% tin. The tin hardens the copper without making it brittle like iron.

### Tin Sources and Preparation

Tin ore (cassiterite, SnO₂) is rare in many regions. Tin sources:
- **Primary ore:** Cassiterite, usually found in alluvial deposits (stream beds, erosion).
- **Historical trade:** Bronze Age cultures traded tin over vast distances, suggesting scarcity.
- **Salvage:** Reclaimed tin plate, tin cans (though modern cans are often steel with tin coating).

**Roasting and smelting tin ore:**
1. Roast cassiterite at 500–700°C to drive off volatile compounds.
2. Mix with charcoal and heat to 1200°C in a crucible.
3. Tin melts at 232°C, so molten tin separates easily from the crucible.
4. Tin is denser than most slag, so it sinks and can be skimmed off.

### Bronze Alloy Composition

| Alloy Type | Copper | Tin | Other | Uses |
|------------|--------|-----|-------|------|
| Leaded bronze | 85% | 10% | 5% Pb | Bearings, ease of casting |
| Tin bronze | 88–92% | 8–12% | — | Tools, weapons, bells |
| Phosphor bronze | 88–95% | 10–12% | <1% P | Springs, corrosion resistance |
| Aluminum bronze | 88–92% | — | 8–12% Al | High strength, marine use |

**Why tin hardening works:** Tin atoms don't dissolve completely in copper. Instead, they form intermetallic compounds (Cu₃Sn, Cu₆Sn5) that provide strength and hardness. Higher tin content = harder but more brittle.

**Common ratio:** 88–92% copper with 8–12% tin produces a sweet spot: hard enough for tool edges, ductile enough to shape without cracking.

### Making Bronze

1. **Charge the crucible:** Weigh out copper and tin (total ~1 kg for a test batch).
2. **Melt copper first:** Bring copper to 1150°C until fully molten (glowing orange).
3. **Add tin slowly:** Sprinkle powdered tin or add small pieces into the molten copper. Tin melts at 232°C and readily dissolves.
4. **Stir gently:** Use a ceramic rod to mix. Avoid excessive stirring, which traps air bubbles.
5. **Pour:** Once uniform in color (no streaks), pour into a mold.
6. **Cool slowly:** Allow to solidify without disturbance. Rapid cooling can cause segregation (uneven composition).

:::tip
If making leaded bronze, add lead after the copper and tin are mixed. Lead sinks and improves castability but reduces corrosion resistance and tensile strength.
:::

</section>

<section id="brass-making">

## Brass (Copper-Zinc Alloys)

Brass is copper with zinc (Zn) added. Zinc is volatile at high temperatures (boiling point 906°C), making it tricky to work with but valuable for corrosion resistance and aesthetic appeal.

**Brass composition:** Typical brasses range from 60–90% copper and 10–40% zinc.

| Brass Type | Copper | Zinc | Uses |
|------------|--------|------|------|
| Cartridge brass | 70% | 30% | Ammunition cases, sheet metal |
| Yellow brass | 65% | 35% | Hardware, plumbing fittings |
| Red brass | 85% | 15% | Coins, decorative items |
| Muntz metal | 60% | 40% | Marine components (dezincification-resistant) |

**Making brass:**
1. **Melt copper** to 1150–1200°C in a crucible.
2. **Add zinc oxide (ZnO) or metallic zinc** carefully. Zinc evaporates rapidly, so cover the melt with charcoal dust to reduce loss.
3. **Stir gently** and allow 2–3 minutes for the zinc to fully dissolve.
4. **Pour quickly** before zinc evaporates further.

:::warning
Zinc vapors (white smoke) are toxic in high concentrations. Work outdoors or in a well-ventilated forge. Do not inhale the fumes directly.
:::

**Dezincification:** If brass is used in marine or corrosive environments, zinc can selectively corrode out, leaving a weak, porous copper structure. High-copper (>85% Cu) brasses resist this better than high-zinc brasses.

</section>

<section id="casting-non-ferrous">

## Casting Techniques for Non-Ferrous Metals

Non-ferrous metals (copper, bronze, brass) have lower melting points than steel, making them easier to cast in simple molds.

### Mold Materials

- **Sand molds:** Fine, damp sand compressed around a wooden or ceramic form. Good for one-time casts; the mold is destroyed during extraction.
- **Clay molds:** Baked clay provides better heat retention and reusability. Used for multiple casts.
- **Stone molds:** Natural stone (soapstone, talc) or slate can be carved and reused many times.
- **Ceramic crucibles:** For holding molten metal; disposable or reusable depending on clay quality.

### Investment Casting (Lost-Wax Method, Simplified)

1. **Carve or mold wax:** Create the desired shape in wax (beeswax or tallow candle wax).
2. **Invest in clay:** Bury the wax form in a thick clay paste (clay + sand + straw, ~2 cm thick on all sides).
3. **Dry:** Allow the clay investment to dry fully in air or in a gentle oven (not too hot).
4. **Burn out:** Heat the investment slowly to 400–600°C over several hours. The wax melts and burns away, leaving a cavity.
5. **Pour:** Heat the metal to 1150–1200°C and pour into the cavity. The metal cools in the clay investment.
6. **Break out:** Once cool, break apart the clay to extract the casting.

**Advantages:** Excellent surface detail; no draft required; complex shapes possible.

**Disadvantages:** Slow; requires investment material preparation; air bubbles can form.

</section>

<section id="cold-working">

## Cold Working and Annealing

Copper, bronze, and brass can be shaped by cold hammering or bending, but the metal work-hardens and becomes brittle.

**Annealing (softening):**
1. **Heat to red heat (600–750°C)** in a charcoal forge.
2. **Cool slowly** in air or embed in ash/sand to slow cooling.
3. **The metal becomes soft** and can be reshaped.

**Repeat as needed:** A copper object can be annealed multiple times throughout its working life without degradation.

**Hardness progression:** Soft (annealed) → 1/4 hard (light hammering) → 1/2 hard (moderate hammering) → 3/4 hard (heavy hammering) → full hard (maximum work hardening).

</section>

<section id="patina-protection">

## Patina and Corrosion Protection

Unlike iron, copper doesn't rust, but it oxidizes. The oxidation can be controlled or used aesthetically.

**Natural patina formation:**
- **Black oxide:** Forms quickly in the first days, from CuO formation in air/moisture.
- **Green patina:** Forms over months/years in moist conditions, from basic copper carbonate (CuCO₃·Cu(OH)₂).

**Preventing patina (keeping bright):**
- **Lacquer:** Apply a thin coat of clear lacquer to seal the surface.
- **Wax:** Melt beeswax and rub onto the object, then buff.
- **Oil:** Regular oiling (linseed oil) prevents oxidation but requires reapplication.

**Accelerating patina (for appearance):**
- **Ammonia fumes:** Suspend the object over ammonia solution in a sealed box; green patina forms in hours.
- **Salt water:** Spray with saltwater solution and allow to oxidize naturally.
- **Heat:** Heating in air produces darker oxides; oxidation color follows temperature (as in tool tempering).

:::tip
A thin layer of black oxide (Cu₂O) actually protects deeper copper from further oxidation. It's only when water and air penetrate that deep green patina forms. A sealed copper object can last centuries with minimal corrosion.
:::

</section>

<section id="historical-importance">

## Historical Importance

Bronze was humanity's first intentionally created alloy (Bronze Age, ~3500–1200 BCE). Before iron, bronze provided:
- **Superior edge retention:** Harder than pure copper, able to hold a sharper edge than stone.
- **Trade networks:** Tin's rarity created vast trade routes.
- **Prestige:** Bronze items signified wealth and craftsmanship.

Brass became important later (Roman period), prized for its golden color and resistance to corrosion in seawater.

In survival contexts, understanding non-ferrous working extends your tool-making options when iron is unavailable. Copper scavenging, local tin ore, and simple casting techniques can produce functional tools, decorative items, and electrical components.

</section>

:::affiliate
**If you're setting up for non-ferrous casting,** stock these materials and tools:

- [Copper Ingots (1kg pure)](https://www.amazon.com/dp/B084V2JKR3?tag=offlinecompen-20) — Raw material for bronze and brass casting
- [Clay Crucible (2L)](https://www.amazon.com/dp/B07M6FQJ9T?tag=offlinecompen-20) — Heat-resistant vessel for melting metals to 1200C
- [Ceramic Tongs (12 inch)](https://www.amazon.com/dp/B081FH8YJY?tag=offlinecompen-20) — Safely handle hot crucibles and poured metal
- [Flux Powder for Bronze](https://www.amazon.com/dp/B08P2L8VR9?tag=offlinecompen-20) — Improve fluidity and reduce oxidation during casting

<span class="affiliate-note">As an Amazon Associate we earn from qualifying purchases. These match the tools discussed in this guide — see the gear page for full pros/cons.</span>
:::

<section id="practical-example">

## Practical Example: Casting a Bronze Tool Head

1. **Prepare materials:** 900g copper, 100g tin (approximately 10% tin bronze).
2. **Make a clay mold:** Press a wooden axe-head shape into damp sand. Create a pour gate (funnel) and air vents.
3. **Melt copper:** Heat in a crucible to 1150°C (bright orange glow).
4. **Add tin:** Sprinkle 100g powdered tin into the molten copper.
5. **Mix:** Stir gently with a ceramic rod for 2 minutes.
6. **Pour:** Quickly pour the molten bronze into the sand mold. Work fast before it cools.
7. **Cool:** Let the mold cool undisturbed for 30 minutes.
8. **Extract:** Carefully break apart the sand mold to reveal the casting.
9. **Finish:** File away excess metal (gates, vents) and sand-smooth the surface.
10. **Anneal:** Heat to red heat and cool to soften any work-hardened sections, if needed.

The resulting tool head can be hafted onto a wooden handle and used for generations with proper maintenance.

</section>

File: guides/electrolysis-chloralkali.md (part 1 of 3)
---
id: GD-186
slug: electrolysis-chloralkali
title: Electrolysis & Chloralkali Process
category: chemistry
difficulty: advanced
tags:
  - essential
icon: ⚡
description: Safety-reviewed electrolysis and chlor-alkali boundary for area inventory, electrical and gas red flags, labels/source uncertainty, stop-work logs, and emergency or qualified chemistry owner handoff.
related:
  - chemistry-fundamentals
  - solvents-distillation
  - alkali-production
  - soap-candles
  - glue-adhesives
aliases:
  - electrolysis chlor alkali safety boundary
  - chlorine caustic hydrogen red flag inventory
  - brine electrolysis stop work handoff
  - unlabeled caustic chlorine hydrogen electrical hazard log
routing_cues:
  - Use this guide's reviewed answer card only for non-procedural electrolysis and chlor-alkali safety boundaries: area inventory, electrical red flags, chlorine, caustic, and hydrogen gas red flags, labels/source/unknown-solution uncertainty, stop-work, avoid-entry, ventilation, evacuation, and handoff logs.
  - Keep answers focused on safe observation and routing: site or container identity, label text, source and date if known, unknown or mixed-solution status, electrical isolation status if already known, visible corrosion or damage, odor or vapor report, gas bubbling or pressure concern, heat or fire exposure, ventilation status, exposed people and symptoms, access controls, stop-work or evacuation decisions, and who has been notified.
  - Route cell construction, electrolysis settings, brine preparation, gas collection, caustic or chlorine production, wiring or electrode setup, neutralization, cleanup chemistry, legal or code claims, and safety certification away from this card.
routing_support:
  - chemical-industrial-accident-response for active chlorine, caustic, hydrogen, fire, explosion, evacuation, hazmat, or incident-command handoff.
  - toxicology-poisoning-response for chlorine inhalation, caustic eye or skin exposure, ingestion, poison-control escalation, or medical handoff.
  - chemical-safety for labeling, segregation, access control, and prevention once the scene is safe.
  - electricity for electrical owner handoff without live troubleshooting, wiring, repair, or return-to-service claims.
citations_required: true
citation_policy: >
  Cite GD-186 and its reviewed answer card only for electrolysis and
  chlor-alkali boundary intake: area inventory, electrical red flags, chlorine,
  caustic, and hydrogen gas red flags, labels/source/unknown-solution
  uncertainty, stop-work, avoid-entry, ventilation, evacuation logs, and
  emergency, hazmat, poison-control, electrical, or qualified chemistry owner
  handoff. Do not use it for cell construction, electrolysis settings, brine
  preparation, gas collection, caustic or chlorine production, wiring or
  electrode setup, neutralization, cleanup chemistry, legal/code claims, or
  safety certification.
applicability: >
  Use for non-procedural electrolysis and chlor-alkali safety boundary
  questions: what to record, when to stop work, how to recognize electrical,
  chlorine, caustic, hydrogen, ventilation, fire, explosion, and unknown
  solution red flags, when to avoid entry or evacuate, and who should own
  emergency, poison-control, electrical, hazmat, or qualified chemistry review.
  Do not use for building, operating, tuning, collecting, producing,
  neutralizing, cleaning up, certifying, or declaring any electrolysis cell,
  chlor-alkali area, product container, wiring, gas line, or process safe.
answer_card_review_status: pilot_reviewed
reviewed_answer_card: electrolysis_chloralkali_safety_boundary
answer_card:
  - electrolysis_chloralkali_safety_boundary
read_time: 5
word_count: 7912
last_updated: '2026-02-19'
version: '1.1'
liability_level: critical
custom_css: 'body.light-mode{--bg:#f5f5f5;--surface:#fff;--card:#e8f4f8;--text:#1a2e1a;--muted:#666;--border:#d4c9b4;--accent:#d32f2f;--accent2:#00897b}.tag-container{display:flex;gap:.5rem;flex-wrap:wrap;margin-top:1rem}.tag{display:inline-block;background-color:var(--accent);color:white;padding:.35rem .75rem;border-radius:20px;font-size:.85rem;font-weight:600;text-transform:uppercase;letter-spacing:.5px}.tag.alt{background-color:var(--accent2)}nav.toc{background-color:var(--surface);border:1px solid var(--border);border-radius:8px;padding:2rem;margin:2rem 0;position:sticky;top:20px;z-index:100}main{margin-bottom:4rem}section h2{color:var(--accent2);font-size:1.8rem;margin-bottom:1rem;padding-bottom:.5rem;border-bottom:2px solid var(--border)}section h3{color:var(--accent2);font-size:1.3rem;margin-top:1.5rem;margin-bottom:.75rem}section h4{color:var(--accent);font-size:1.1rem;margin-top:1.2rem;margin-bottom:.6rem}.note{background-color:rgba(100,150,200,0.1);border-left:4px solid #6496c8;padding:1.5rem;margin:1.5rem 0;border-radius:4px}.note::before{content:"📝";font-size:1.5rem;margin-right:.75rem;vertical-align:middle}.danger{background-color:rgba(255,68,68,0.15);border-left:4px solid var(--danger);padding:1.5rem;margin:1.5rem 0;border-radius:4px}.danger::before{content:"🔴";font-size:1.5rem;margin-right:.75rem;vertical-align:middle}.danger strong{color:var(--danger)}li{margin-bottom:.75rem}.diagram-container{background-color:var(--card);border:2px solid var(--border);border-radius:8px;padding:2rem;margin:2rem 0;text-align:center;overflow-x:auto}.diagram-container h4{color:var(--accent2);margin-bottom:1.5rem;text-align:center}table th{background-color:var(--accent2);color:var(--bg);padding:1rem;text-align:left;font-weight:600}table td{padding:.875rem 1rem;border-bottom:1px solid var(--border)}table tr:hover{background-color:rgba(83,216,168,0.05)}.data-list{display:grid;grid-template-columns:repeat(auto-fit,minmax(250px,1fr));gap:1rem;margin:1.5rem 0}.data-item{background-color:var(--card);padding:1.25rem;border-radius:6px;border-left:3px solid var(--accent2)}.data-item strong{color:var(--accent2);display:block;margin-bottom:.5rem}.data-item code{background-color:rgba(0,0,0,0.3);padding:.25rem .5rem;border-radius:3px;font-family:''Courier New'',monospace;color:var(--accent2)}.formula{background-color:var(--card);padding:1rem;border-radius:6px;margin:1rem 0;font-family:''Courier New'',monospace;text-align:center;border:1px solid var(--border);color:var(--accent2)}.guides-grid{display:grid;grid-template-columns:repeat(auto-fill,minmax(200px,1fr));gap:1rem}.guide-link{background-color:var(--surface);padding:1rem;border-radius:6px;text-decoration:none;color:var(--accent2);border:1px solid var(--border);transition:all .3s ease;text-align:center;font-weight:500}.guide-link:hover{background-color:var(--accent2);color:var(--bg);transform:translateY(-3px);box-shadow:0 5px 15px rgba(83,216,168,0.2)}.field-notes-section{background-color:var(--card);padding:2rem;border-radius:8px;margin-top:3rem;border:2px dashed var(--border)}.field-notes-section h3{color:var(--accent);margin-bottom:1.5rem}.notes-container{display:grid;grid-template-columns:repeat(auto-fit,minmax(250px,1fr));gap:1rem}.note-card{background-color:var(--surface);padding:1.25rem;border-radius:6px;border-left:3px solid var(--accent)}.note-card strong{color:var(--accent);display:block;margin-bottom:.5rem}.note-card textarea{width:100%;min-height:100px;background-color:var(--card);color:var(--text);border:1px solid var(--border);padding:.75rem;border-radius:4px;font-family:''Segoe UI'',sans-serif;resize:vertical;margin-top:.5rem}.theme-toggle:hover{background-color:var(--card);transform:scale(1.1)}.progress-tracker{background-color:var(--card);padding:1.5rem;border-radius:8px;margin:2rem 0}.progress-tracker h4{color:var(--accent2);margin-bottom:1rem}.progress-bar{width:100%;height:25px;background-color:var(--surface);border-radius:12px;overflow:hidden;border:1px solid var(--border)}.progress-fill{height:100%;background:linear-gradient(90deg,var(--accent2),var(--accent));width:0;transition:width .3s ease;display:flex;align-items:center;justify-content:center;color:var(--bg);font-weight:600;font-size:.85rem}.risk-matrix{background-color:var(--card);padding:1.5rem;border-radius:8px;margin:1.5rem 0;border:2px solid var(--border)}.risk-row{display:flex;gap:1rem;margin-bottom:1rem;align-items:flex-start}.risk-level{min-width:120px;padding:.75rem;border-radius:4px;font-weight:600;text-align:center}.risk-level.extreme{background-color:rgba(255,68,68,0.2);color:var(--danger);border:1px solid var(--danger)}.risk-level.high{background-color:rgba(255,152,0,0.2);color:var(--warning);border:1px solid var(--warning)}.risk-level.moderate{background-color:rgba(255,193,7,0.2);color:#ffc107;border:1px solid #ffc107}.risk-level.low{background-color:rgba(76,175,80,0.2);color:var(--success);border:1px solid var(--success)}.risk-description{flex:1;background-color:var(--surface);padding:.75rem;border-radius:4px;border-left:3px solid var(--border)}.checklist{list-style:none;margin-left:0}.checklist li{padding-left:1.75rem;position:relative;margin-bottom:.75rem}.checklist li::before{content:"☑";position:absolute;left:0;color:var(--accent2)}.equation-box{background-color:var(--card);border-left:4px solid var(--accent2);padding:1.5rem;margin:1.5rem 0;border-radius:6px}.equation-box .label{color:var(--muted);font-size:.9rem;margin-bottom:.5rem}.equation-box .equation{font-family:''Courier New'',monospace;color:var(--accent2);font-size:1.1rem;text-align:center;padding:1rem 0}.material-list{background-color:var(--card);padding:1.5rem;border-radius:6px;margin:1.5rem 0}.material-list h4{color:var(--accent2);margin-bottom:1rem}.material-list .item{padding:.75rem 0;border-bottom:1px solid var(--border);display:flex;justify-content:space-between;align-items:center}.material-list .item:last-child{border-bottom:0}.material-list .quantity{color:var(--accent);font-weight:600;min-width:100px;text-align:right}.procedural-step{background-color:var(--card);padding:1.25rem;border-radius:6px;margin-bottom:1rem;border-left:4px solid var(--accent2);position:relative}.procedural-step .step-number{position:absolute;left:-15px;top:-15px;width:35px;height:35px;background-color:var(--accent2);color:var(--bg);border-radius:50%;display:flex;align-items:center;justify-content:center;font-weight:700;font-size:1.1rem}.procedural-step h5{color:var(--accent2);margin-bottom:.5rem;margin-left:1rem}.procedural-step p{margin-left:1rem}@keyframes pulse{0%,100%{opacity:1}50%{opacity:.7}}.live-alert{animation:pulse 2s infinite}'
---

:::warning
**Required Reading:** Before attempting any procedures in this guide, read the [Chemical Safety Guide](chemical-safety.html) in full. Failure to follow proper safety protocols can result in severe injury or death.
:::

:::danger
**LETHAL HAZARD:** Chloralkali electrolysis simultaneously produces chlorine gas (lethal), hydrogen gas (explosive), and caustic soda (severe chemical burns). Mixing chlorine and hydrogen creates an explosive mixture. This process requires industrial safety equipment, gas detection, and regulatory compliance. DO NOT attempt without proper training, equipment, and licensing.
:::

<section id="reviewed-answer-card-boundary">

## Reviewed Answer-Card Boundary: Electrolysis and Chlor-Alkali Safety Handoff

This is the reviewed answer-card surface for GD-186. Use it only for non-procedural electrolysis and chlor-alkali safety boundaries: area inventory, electrical red flags, chlorine, caustic, and hydrogen gas red flags, labels/source/unknown-solution uncertainty, stop-work, avoid-entry, ventilation, evacuation logs, and emergency, hazmat, poison-control, electrical, or qualified chemistry owner handoff.

Start with safe-observation facts from outside the hazard area when possible: site or container identity, label text, source and date if known, unknown or mixed-solution status, electrical isolation status if already known, visible corrosion or damage, odor or vapor report, gas bubbling or pressure concern, heat or fire exposure, ventilation status, exposed people and symptoms, access controls, stop-work or evacuation decisions already made, and who has been notified.

If there is chlorine odor or vapor, breathing trouble, eye or throat irritation, caustic splash or burns, unlabeled or unknown solution, active bubbling or gas accumulation, hydrogen or ignition concern, damaged wiring, wet electrical equipment, heat, fire, poor ventilation, or pressure to enter, restart, repair, collect gas, neutralize, or clean up, keep the answer in stop-work, avoid-entry, ventilation-from-safe-location, evacuation, and emergency/hazmat/poison-control/electrical/qualified-chemistry handoff language.

Do not provide cell construction, electrolysis settings, brine preparation, gas collection, caustic or chlorine production, wiring or electrode setup, neutralization, cleanup chemistry, legal or code claims, safe-to-enter statements, safe-to-use statements, return-to-service decisions, or safety certification from this reviewed card.

</section>

<section id="quick-summary">

## Quick Summary for Practical Use

If you need chlorine, bleach, or caustic soda but don't have a chemistry background, start here. The chloralkali process transforms salt water into three useful products via electricity:

:::info-box
**The Simple Version:** You run electricity through salty water in a special cell (diaphragm cell). This splits the water into three products:
- **Chlorine gas (Cl₂)** → used to make bleach, disinfect water
- **Sodium hydroxide (NaOH, lye)** → used to make soap, clean surfaces
- **Hydrogen gas (H₂)** → flammable fuel for welding or engines

The key is keeping hydrogen and chlorine separated (they explode when mixed) and managing chlorine safely (it's toxic gas).

**Energy requirement:** Roughly 3-5 kWh of electricity per kilogram of chlorine produced. A small solar panel with battery storage can run a bench-scale system.

**Timeline:** 50-100 hours to build a working diaphragm cell from common materials. 1-2 weeks to produce enough bleach to disinfect thousands of liters of water.
:::

:::tip
**Best use case:** If you need bleach for water purification, start with this guide's diaphragm cell design (Section 5). It's the safest option for beginners and produces usable products with lower complexity than mercury or membrane cells.
:::

</section>

<section id="overview">

## Overview & Why This Matters

The chloralkali process (electrolysis of brine) is one of the most critical industrial chemical reactions. It transforms salt water into three essential products: sodium hydroxide (NaOH), chlorine gas (Cl₂), and hydrogen gas (H₂). In an offline or survival scenario, mastering this process unlocks the production of hundreds of downstream chemicals.

### The Core Reaction

2 NaCl + 2 H₂O → 2 NaOH + Cl₂ + H₂

### Why This Is a Bottleneck

Sodium hydroxide and chlorine are the foundation for producing:

-   **Bleach (Sodium Hypochlorite, NaOCl)** - Essential for water purification and disinfection
-   **Soap and Detergents** - NaOH is required for saponification
-   **Paper and Pulp Processing** - Industrial wood treatment
-   **Water Purification** - Direct disinfection and pH adjustment
-   **Pharmaceuticals** - Precursor for many drug synthesis pathways
-   **PVC (Polyvinyl Chloride)** - Chlorine is essential for vinyl chloride production
-   **Hydrogen Fuel** - Clean energy source for welding, fuel cells, or hydrogenation reactions

### Offline Significance

In a grid-down scenario, the ability to produce bleach from salt and water becomes critical for disease prevention. The chloralkali process is energy-intensive but can be powered by renewable sources (solar arrays, water wheels, or wind). Unlike many industrial processes, it requires only three inputs: salt, water, and electricity.

:::tip
**Historical Context:** The chloralkali process has been used industrially since the 1890s. Before modern chlorine production, water disinfection was nearly impossible at scale. This process single-handedly enabled modern water treatment systems.
:::

### Process Efficiency

Industrial chloralkali plants operate at 95%+ efficiency, consuming approximately 3,000-3,500 kWh per metric ton of chlorine produced. A bench-scale or community-scale operation will be less efficient (typically 60-80%) due to losses, but still viable with careful design.

</section>

<section id="chemistry">

## Chemistry of Electrolysis

Electrolysis is the process of using electrical current to drive a non-spontaneous chemical reaction. In the chloralkali process, electrical current splits water molecules and drives the oxidation of chloride ions.

### The Overall Reaction

Chloralkali Process (Brine Electrolysis)

2 NaCl(aq) + 2 H₂O(l) → 2 NaOH(aq) + Cl₂(g) + H₂(g)

### Electrode Half-Reactions

The overall reaction consists of two separate processes occurring at different electrodes:

**Anode (Oxidation)**

Chloride ions are oxidized to chlorine gas. This is why chlorine appears at the anode and not the cathode.

`2 Cl⁻ → Cl₂ + 2e⁻`

**Cathode (Reduction)**

Water molecules are reduced, producing hydrogen gas and hydroxide ions.

`2 H₂O + 2e⁻ → H₂ + 2 OH⁻`

### The Role of Sodium Ions

Sodium ions (Na⁺) don't participate in the electrode reactions. Instead, they migrate through the electrolyte toward the cathode, where they combine with hydroxide ions (OH⁻) to form sodium hydroxide (NaOH). This is why maintaining electrical neutrality and ion separation is critical—chlorine and hydroxide cannot be allowed to mix or they'll react to form hypochlorite.

### Faraday's Laws of Electrolysis

The amount of product formed is directly proportional to the amount of electrical charge passed through the cell.

Faraday's First Law

Amount of substance = (Charge / Faraday constant) × (1 / number of electrons)

Key calculations:

-   1 Faraday (F) = 96,485 Coulombs = charge required to deposit 1 mole of monovalent ion
-   Producing 1 kg of Cl₂ requires approximately 1,350 Faraday equivalents = 130 MJ of energy
-   Producing 1 kg of NaOH requires approximately 1,070 Faraday equivalents = 103 MJ of energy

### Electrical Parameters

The electrolytic cell must maintain proper voltage and current:

<table><thead><tr><th scope="col">Parameter</th><th scope="col">Typical Value</th><th scope="col">Purpose</th></tr></thead><tbody><tr><td><strong>Cell Voltage</strong></td><td>3.5 - 4.5 V</td><td>Overcome electrode overpotential and solution resistance</td></tr><tr><td><strong>Current Density</strong></td><td>1,000 - 5,000 A/m²</td><td>Determines production rate and efficiency</td></tr><tr><td><strong>Temperature</strong></td><td>50 - 80°C</td><td>Higher temps increase conductivity but risk NaOH decomposition</td></tr><tr><td><strong>Current Efficiency</strong></td><td>85 - 98%</td><td>% of electrical charge converted to desired products</td></tr></tbody></table>

### Energy Consumption

Electrolysis is energy-intensive. The theoretical minimum energy to split 1 kg of water is approximately 40 MJ, but practical systems consume 100+ MJ due to:

-   **Overpotential:** Additional voltage needed to overcome kinetic barriers
-   **Ohmic Losses:** Resistance in electrodes and electrolyte dissipates energy as heat
-   **Gas Evolution Overpotential:** The formation of gas bubbles increases cell voltage

:::note
**Efficiency Calculation:** If you have 10 kW of solar power available 8 hours/day, you can theoretically produce about 2-3 kg of chlorine per day, or enough bleach to purify 200,000 liters of water.
:::

</section>

<section id="raw-materials">

## Raw Materials

### Salt (Sodium Chloride, NaCl)

The primary feedstock for the chloralkali process. Three sources are available in Minnesota and the upper Midwest:

**Rock Salt (Halite Deposits)**

Minnesota has significant rock salt deposits in the northeast (particularly around Detroit Lake and Warroad). This is extracted by mining and requires crushing and dissolution in water to form brine.

**Brine Springs**

Natural salt-water sources near the Great Lakes contain approximately 5-10% NaCl. These require minimal processing and can be pumped directly into cells.

**Sea Salt from Evaporation**

In a survival scenario, evaporating seawater (or mineral-rich lake water) produces crude sea salt, which can be dissolved to form brine.

### Water Quality Requirements

The water used to form brine and the water in the electrolyte must be of reasonable quality:

-   **Hardness:** Minimize calcium and magnesium ions (< 50 ppm) to prevent scaling on electrodes
-   **Iron Content:** Keep below 1 ppm to prevent electrode fouling and unwanted reactions
-   **Sulfates:** Minimize sulfate ions (< 100 ppm) as they can interfere with electrode reactions
-   **Organic Matter:** Remove organic compounds to prevent side reactions and anode corrosion
-   **pH:** Starting pH should be neutral (6.5 - 7.5) for optimal performance

:::tip
**Brine Preparation:** A simple method to produce purified brine: dissolve crude salt in water, filter through sand and charcoal to remove impurities, then saturate with additional NaCl. Aim for a saturated solution (approximately 6 M or 35% NaCl by weight).
:::

### Electrode Materials

The choice of electrode material is critical and determines cell longevity and product quality:

<table><thead><tr><th scope="col">Material</th><th scope="col">Application</th><th scope="col">Advantages</th><th scope="col">Disadvantages</th></tr></thead><tbody><tr><td><strong>Graphite (Carbon)</strong></td><td>Anode</td><td>Inexpensive, corrosion resistant, inert</td><td>Slow kinetics, gradual oxidation, must be replaced regularly</td></tr><tr><td><strong>MMO (Mixed Metal Oxide)</strong></td><td>Anode</td><td>Excellent activity, long lifespan, high efficiency</td><td>Expensive, requires careful maintenance</td></tr><tr><td><strong>DSA (Dimensionally Stable Anode)</strong></td><td>Anode</td><td>Good efficiency, long lifetime, stable performance</td><td>Very expensive, requires expertise to apply</td></tr><tr><td><strong>Platinum-Coated Titanium</strong></td><td>Anode</td><td>Superior performance, extremely durable</td><td>Prohibitively expensive for survival scenario</td></tr><tr><td><strong>Steel (Mild Steel)</strong></td><td>Cathode</td><td>Inexpensive, readily available</td><td>Gradual corrosion, must be replaced periodically</td></tr><tr><td><strong>Nickel-Plated Steel</strong></td><td>Cathode</td><td>Improved corrosion resistance, better longevity</td><td>Nickel plating can wear off, slightly more expensive</td></tr></tbody></table>

:::warning
**Electrode Selection is Critical:** Using incorrect electrode materials (e.g., copper anode) will produce toxic products (e.g., hypochlorite/chlorate mixtures), waste energy, and damage the cell rapidly.
:::

</section>

<section id="cell-design">

## Cell Design Options

Three main industrial designs exist for the chloralkali process. Each has trade-offs between complexity, efficiency, safety, and cost.

### 1\. Mercury Cell (Historical, Dangerous)

The original industrial chloralkali design used a liquid mercury cathode. Chloride is oxidized at a graphite anode, and sodium metal is produced at the mercury cathode, which immediately reacts with water to form NaOH.

#### Mercury Cell Schematic

![⚗️ Electrolysis &amp; Chloralkali Process diagram 1](../assets/svgs/electrolysis-chloralkali-1.svg)

-   **Advantages:** High selectivity, excellent NaOH purity, relatively simple reactor design
-   **Disadvantages:** Mercury is extremely toxic and bioaccumulative. Environmental hazard. Banned in many countries. NOT recommended for offline scenarios.

:::danger
**Mercury Cell Warning:** Mercury vapor is acutely toxic at very low concentrations. Mercury cell operations have caused severe environmental contamination (Minamata disease). Even in a survival scenario, the health and environmental risks outweigh the efficiency benefits. DO NOT build a mercury cell.
:::

### 2\. Diaphragm Cell (Practical)

A porous diaphragm physically separates the anode and cathode compartments, preventing Cl₂ and NaOH from mixing while allowing ionic current to flow. This is the most practical design for a survival or community-scale operation.

#### Diaphragm Cell Cross-Section

![⚗️ Electrolysis &amp; Chloralkali Process diagram 2](../assets/svgs/electrolysis-chloralkali-2.svg)

-   **Advantages:** Lower cost than membrane cells, simpler construction, can use graphite electrodes, relatively safe
-   **Disadvantages:** Lower current efficiency (85-92%), diaphragm can fail, products not completely separated, requires careful operation

### 3\. Membrane Cell (Advanced)

An ion-selective membrane (typically Nafion or similar polymers) completely separates anode and cathode compartments. Only sodium ions pass through, maintaining complete product separation.

#### Membrane Cell Design

![⚗️ Electrolysis &amp; Chloralkali Process diagram 3](../assets/svgs/electrolysis-chloralkali-3.svg)

-   **Advantages:** Highest current efficiency (>95%), complete product separation, lower power consumption, excellent product purity
-   **Disadvantages:** Very expensive (membrane replacement every 3-5 years), requires specialized expertise, sensitive to contamination

### Comparison Summary

<table><thead><tr><th scope="col">Feature</th><th scope="col">Mercury Cell</th><th scope="col">Diaphragm Cell</th><th scope="col">Membrane Cell</th></tr></thead><tbody><tr><td><strong>Efficiency</strong></td><td>90-95%</td><td>85-92%</td><td>95-98%</td></tr><tr><td><strong>Product Purity</strong></td><td>Excellent</td><td>Good (60-70% NaOH)</td><td>Excellent (&gt;99%)</td></tr><tr><td><strong>Capital Cost</strong></td><td>High</td><td>Low</td><td>Very High</td></tr><tr><td><strong>Operating Cost</strong></td><td>High (Hg toxicity)</td><td>Low</td><td>Moderate (membrane replacement)</td></tr><tr><td><strong>Safety</strong></td><td>EXTREME HAZARD</td><td>Safe with precautions</td><td>Safe</td></tr><tr><td><strong>Complexity</strong></td><td>Complex</td><td>Simple</td><td>Complex</td></tr><tr><td><strong>Recommended</strong></td><td>NO</td><td>YES (survival)</td><td>Maybe (if resources available)</td></tr></tbody></table>

:::tip
**Recommendation for Offline Scenario:** Build a diaphragm cell. It offers the best balance of simplicity, cost, safety, and effectiveness. While product purity is lower (60-70% NaOH mixed with unreacted NaCl), the products are still suitable for bleach production and most applications. The cell can be repaired or rebuilt relatively easily if damage occurs.
:::

</section>

<section id="diaphragm-cell">

## Building a Diaphragm Cell

This section provides detailed instructions for constructing a functional diaphragm chloralkali cell suitable for community or small-scale production.

### Materials List

#### Structural Materials

Plastic (polypropylene or HDPE) tank1x, ~20L capacity

Plastic dividers/baffles2x, 1/4" thick

Asbestos-free diaphragm material1x, ~200 cm²

#### Electrodes

Graphite rod or plate (anode)1x, ~100 cm² surface area

Steel or nickel-plated steel cathode1x, ~100 cm² surface area

#### Electrical Components

Stainless steel wire (lead-through)2x, AWG 8-10

Stainless steel fasteners/boltsAssorted M8-M10

Epoxy resin (electrical-grade)1 kg

#### Piping & Gas Collection

Polypropylene tubing (6mm ID)10 meters

Gas wash bottles2x, 500mL

Polyethylene or polypropylene collection vessels2x, 5-10L

#### Consumables

Sodium chloride (NaCl) - pure salt5 kg

Demineralized or distilled water20 liters

### Step-by-Step Construction

1

#### Prepare the Tank

Select a 20-30L polypropylene tank (food-grade plastic). Ensure it has a rigid structure and won't deform under electrical/chemical stress. Polypropylene is resistant to NaOH, Cl₂, and H₂. Do NOT use PVC (Cl₂ will degrade it) or metals (corrosion).

Mark two compartments on the tank: anode compartment (~40% of volume) and cathode compartment (~40% of volume), with a middle 20% reserved for the diaphragm.
2

##### Install the Diaphragm

The diaphragm is the critical separator. Historical choices (asbestos) are toxic. Use modern alternatives:

-   **Porous ceramic disc** (sintered clay, 100-200 μm pores)
-   **Nylon or polyester mesh** (woven fabric, 10-50 μm pores, ~10 cm diameter)
-   **Cotton fabric** (tightly woven, 5-20 μm pores)
-   **Porous PTFE membrane** (if available, 0.2-1 μm pores)

Mount the diaphragm vertically using a PVC frame (see diagram). Seal edges with plastic adhesive or epoxy to prevent leakage. Allow 5-10 mm of space on both sides of the diaphragm for electrolyte flow.
3

##### Install Electrodes

**Anode Installation:** Mount the graphite rod/plate vertically on the anode side, ensuring it's at least 10 mm from the diaphragm. Graphite can be held in place with a polypropylene clamp or bracket. The electrode should be fully submerged.

**Cathode Installation:** Mount the steel cathode vertically on the cathode side, also at least 10 mm from the diaphragm. Ensure good electrical contact via a stainless steel bolt or clamp.

**Spacing:** Optimal spacing is 20-30 mm between electrodes. This balances current distribution against solution resistance.
4

##### Wire Electrical Connections

Use stainless steel wire (AWG 8-10) to make external electrical connections:

-   Connect one lead to the anode (graphite)
-   Connect one lead to the cathode (steel)
-   Use epoxy resin to seal the penetration points and prevent leakage
-   Ensure all electrical contacts are corrosion-resistant and tight

The wires should exit the tank via separate holes sealed with epoxy.
5

##### Install Inlet and Outlet Ports

**Brine Inlet:** Install a peristaltic pump inlet on the anode side at a low point. This allows controlled brine feed during operation.

**Gas Outlets:** Install gas outlet ports on the top of each compartment:

-   Anode outlet (Cl₂ gas) - should have a valve and lead to gas washing apparatus
-   Cathode outlet (H₂ gas) - should have a separate valve and lead to gas washing apparatus

**Drain Ports:** Install ball valves at the bottom of each compartment for draining and maintenance.
6

##### Install Temperature Monitor and pH Probe

Epoxy-seal a stainless steel thermowell into the electrolyte to hold a thermometer. Target operating temperature is 50-70°C.

Optionally, install a pH electrode to monitor alkalinity during operation (though this requires calibration and care).
7

##### Prepare Brine Solution

Prepare a saturated NaCl brine solution:

Dissolve 360g NaCl per 1L of distilled water (saturated solution at ~25°C)

Filter through 100-200 μm filter (sand and charcoal layers) to remove impurities. Aim for clarity.

Fill the anode compartment with ~5-7L of brine.
8

##### Fill Cathode Compartment

Fill the cathode compartment with the same brine solution or with pure water initially. During operation, as Na⁺ ions migrate to the cathode, the solution will become basic (NaOH). The brine in the anode compartment will become more acidic and chloride-depleted.
9

##### Final Checks

Before powering on:

-   Check for leaks by running water through the cell and checking all seals
-   Verify electrode isolation (no direct contact with tank walls)
-   Confirm all gas outlet tubes are secured and can be monitored
-   Verify the brine feed pump is ready
-   Ensure all electrical connections are clean and tight

### Diaphragm Cell Construction Diagram

#### Exploded View of Diaphragm Cell Assembly

![⚗️ Electrolysis &amp; Chloralkali Process diagram 4](../assets/svgs/electrolysis-chloralkali-4.svg)

### Diaphragm Material Selection

The diaphragm is the heart of the cell. Here's a guide to selecting the best material available to you:

<table><thead><tr><th scope="col">Material</th><th scope="col">Pore Size</th><th scope="col">Advantages</th><th scope="col">Disadvantages</th><th scope="col">Sources</th></tr></thead><tbody><tr><td><strong>Porous Ceramic</strong></td><td>100-200 μm</td><td>Chemically inert, durable, good separator</td><td>Fragile, can crack, hard to shape</td><td>Pottery suppliers, lab equipment</td></tr><tr><td><strong>Cotton Cloth</strong></td><td>10-50 μm</td><td>Readily available, inexpensive, flexible</td><td>Can degrade over time, may rot with microbial growth</td><td>Fabric stores, old cloth</td></tr><tr><td><strong>Linen</strong></td><td>10-30 μm</td><td>More durable than cotton, traditional separator</td><td>Less readily available than cotton</td><td>Specialty fabric stores</td></tr><tr><td><strong>Nylon Mesh</strong></td><td>20-100 μm</td><td>Durable, chemical-resistant, tunable</td><td>Requires careful sealing, can absorb water</td><td>Industrial suppliers, lab equipment</td></tr><tr><td><strong>PTFE (Teflon) Membrane</strong></td><td>0.2-10 μm</td><td>Excellent selectivity, very durable, inert</td><td>Very expensive, specialty material</td><td>Laboratory suppliers</td></tr></tbody></table>

:::note
**Practical Recommendation:** For a survival scenario, use tightly-woven cotton or linen cloth (1-3 mm thickness) sealed around the edges with plastic epoxy. While not perfect, it will work adequately and can be replaced if degraded. The cotton will gradually fray and eventually need replacement after 100-200 hours of operation, but this is acceptable for offline scenarios.
:::

</section>

<section id="power-supply">

## Power Supply Requirements

The chloralkali cell is an electrochemical device demanding precise electrical control. This section covers power supply requirements and design.

### DC Voltage and Current Specifications

<table><thead><tr><th scope="col">Parameter</th><th scope="col">Typical Value</th><th scope="col">Notes</th></tr></thead><tbody><tr><td><strong>Cell Voltage</strong></td><td>3.0 - 4.5 V DC</td><td>Varies with current density and temperature</td></tr><tr><td><strong>Current Range</strong></td><td>1 - 100 A (depending on cell size)</td><td>Larger cells handle higher currents</td></tr><tr><td><strong>Polarity</strong></td><td>Fixed DC</td><td>Anode must be positive, cathode negative</td></tr><tr><td><strong>Ripple</strong></td><td>&lt; 5% AC ripple acceptable</td><td>Smooth DC is better, but some ripple OK</td></tr><tr><td><strong>Power Consumption</strong></td><td>3-5 kWh per kg Cl₂</td><td>Depends on efficiency and cell design</td></tr></tbody></table>

### Example: Small Lab-Scale Cell

A 20L diaphragm cell with 100 cm² electrodes operating at modest current density:

-   Operating current: 10 A (1000 A/m² current density)
-   Required voltage: 3.5 V
-   Power demand: 35 W continuous
-   Daily energy (8 hr operation): 0.28 kWh
-   Chlorine production per day: ~10 g (at 70% Faradaic efficiency)

:::tip
**Scaling:** Doubling the electrode area and current to 20 A (same current density) would double daily production to ~20 g chlorine but increase power demand to 70 W. The relationship is linear: production is directly proportional to current.
:::

### Power Supply Options

#### Option 1: DC Power Supply (from AC mains)

If AC power is available (rare in truly offline scenarios), a rectified power supply is ideal:

-   Industrial rectifier: 0-30 V, 0-100 A adjustable
-   Laboratory power supply: 0-30 V, 0-10 A
-   Simple transformer + diode bridge rectifier (DIY)

#### Option 2: Solar Array with Controller

Most practical for offline scenarios:

-   **Solar Panel Size:** 50-200 W panel (depending on desired production rate)
-   **Battery Bank:** 12-48 V lithium or lead-acid battery (100-500 Ah)
-   **MPPT Controller:** Maximum Power Point Tracker to optimize solar harvesting
-   **DC-to-DC Converter:** Optional, to step voltage to optimal cell voltage

:::warning
**Battery Efficiency:** Battery systems add 10-30% energy loss through charging/discharging cycles. A 200 W solar array might deliver only 140 W of usable energy to the cell after battery losses.
:::

#### Option 3: Water Wheel or Wind Generator

For locations with flowing water or consistent wind:

-   Small water turbine (microhydro): 100 W - 1 kW, coupled to generator
-   Wind generator: 200 W - 1 kW, with battery storage
-   Both require rectification and voltage regulation before cell

#### Option 4: DIY AC-to-DC Rectifier

If you have access to a small AC generator (hand-crank, wind, water, etc.)

#### Simple Rectifier Circuit (Bridge Diodes)

![⚗️ Electrolysis &amp; Chloralkali Process diagram 5](../assets/svgs/electrolysis-chloralkali-5.svg)

### Battery Bank for Off-Grid Operation

If using battery storage, calculate requirements based on desired cell operation:

Battery Bank Size Calculation

Battery Ah = (Cell Current × Operating Hours) / (Battery Voltage × Depth of Discharge)

**Example:**

-   Cell current: 10 A for 8 hours = 80 Ah needed
-   Using 48 V battery bank at 80% DoD (depth of discharge)
-   Required capacity: 80 / 0.8 = 100 Ah nominal
-   Physical battery size: 4x 12V 25Ah batteries in series (100 Ah total)

:::warning
**Battery Lifespan:** Lead-acid batteries typically survive 1,000-1,500 charge cycles. Operating a 10 A cell 8 hours/day from a battery would degrade the battery in 6-12 months. For sustained offline operation, prioritize solar generation with minimal battery buffering.
:::

### Electrical Safety

-   **Voltage Protection:** Install a rheostat or adjustable resistor in series to limit maximum current
-   **Current Limiting:** Never exceed design current (risk of gas mixing, explosions, electrode damage)
-   **Polarity:** Reverse polarity will prevent cell operation and damage electrodes
-   **Grounding:** Ground the power supply frame and any exposed metal tank parts
-   **Circuit Breaker:** Install a 20 A or larger DC breaker in the positive lead

</section>

<section id="operating">

## Operating the Cell

Once your diaphragm cell is constructed and filled with brine, the operational procedures are critical for safety and efficiency.

### Startup Procedure

1

#### Pre-Operation Inspection

Before applying power:

-   Verify all electrical connections are tight and corrosion-free
-   Check electrolyte level in both compartments (should be near full)
-   Ensure diaphragm is wet and properly sealed
-   Confirm all gas outlet tubes are patent (not blocked)
-   Test brine feed pump (if installed) for proper operation
-   Verify temperature monitoring device is functional
2

##### Initial Power-Up (Low Current)

Set power supply to minimum (0-1 A) and apply voltage slowly:

-   Ramp voltage to 1 V over 30 seconds
-   Listen for any unusual sounds (sparking, hissing)
-   Observe for any electrolyte leakage at electrode leads
-   Check temperature—should remain stable initially

Operate at 1 A for 5 minutes to confirm no leaks or electrical faults.
3

##### Gradual Current Increase

Over the next 10-15 minutes, gradually increase current to target operating level (e.g., 10 A):

-   Increase current 1 A every 2 minutes
-   Monitor voltage—should remain stable at 3.5-4.0 V
-   Watch for onset of gas evolution (bubbling at electrodes)
-   Temperature should rise gradually (expect +1-2°C per A increase)
4

##### Steady-State Operation

Once at target current:

-   Monitor temperature every 15 minutes—aim to maintain 50-70°C
-   Observe gas production rates (should be steady)
-   Watch for any changes in electrolyte color (anode side may become more yellow/brown due to chlorine)
-   Voltage should be stable (variation < ±0.2 V)

### Continuous Operation Monitoring
