Repository: YotsuBotfds/senku-app

# Open In Codex

This bundle is intended to be extracted directly to:

- `/Users/tbronson/Desktop/senku_local_testing_bundle_20260410`

If you want to use the bundled `venv`, do not rename the folder after extraction.

## What Is Included

- the runnable Senku codebase needed for local testing
- `AGENTS.md` and `CLAUDE.md`
- `guides/`
- `db/`
- `scripts/`
- `tests/`
- `notes/`
- `artifacts/prompts/`
- `artifacts/bench/`
- a Desktop-path-patched `venv/`
- local LM Studio model snapshot from `2026-04-10`

File: guides/kiln-construction-designs.md
---
id: GD-615
slug: kiln-construction-designs
title: 'Kiln Construction: Updraft & Downdraft Designs'
category: crafts
difficulty: advanced
tags:
  - essential
  - crafts
icon: ⚒️
description: Step-by-step construction methods for functional updraft and downdraft kilns, including materials sourcing, draft calculation, temperature monitoring, firing schedules, and troubleshooting for post-collapse pottery production.
related:
  - biogas-production
  - charcoal-fuels
  - glass-ceramics
  - kiln-production-pipeline
  - pottery-ceramics-primitive
read_time: 45
word_count: 4512
last_updated: '2026-02-21'
version: '1.0'
liability_level: medium
---
## Overview

A kiln is the heart of pottery, ceramics, and brick production. Two primary designs dominate post-collapse scenarios: **updraft** (simpler, less efficient) and **downdraft** (more efficient, better heat distribution). Both can be built from clay, brick, and salvaged materials without electricity.

This guide covers construction, operation, and troubleshooting for permanent or semi-permanent kilns suitable for communities.

![Updraft and downdraft kiln cross-sections showing firebox, loading chamber, chimney, bagwall, and heat flow patterns](../assets/svgs/kiln-construction-designs-1.svg)

## Updraft Kiln Fundamentals

### Why Updraft Kilns?

Updraft kilns are easier to build and repair in resource-constrained environments:
- Simpler internal structure
- Lower initial fuel consumption during initial firing
- Easier to troubleshoot and modify
- Suitable for stoneware and some earthenware

### Materials List (Small Updraft Kiln)

- **Firebrick or clay brick:** 800–1000 units
- **High-temperature clay mortar:** 150 kg (fire clay + sand + water)
- **Metal grate or salvaged steel bars:** 4–6 pieces (12 mm diameter, 1.5 m length)
- **Chimney pipe or clay tile:** 2–3 m total
- **Damper mechanism:** Salvaged metal or clay valve
- **Thermometer or pyrometric cones:** Temperature monitoring
- **Salvaged metal bands or wire:** Reinforcement

### Kiln Anatomy

```
┌─────────────────────────┐
│    Chimney/Flue Exit    │  (Height: 0.5–1.0 m above top)
├─────────────────────────┤
│    Loading Chamber      │  (Main ware space, 0.6–1.2 m³)
├─────────────────────────┤
│    Firebox             │  (Below loading chamber)
│    ┌─────────────────┐  │
│    │  Grate         │  │
│    │  Ash Pit       │  │
│    └─────────────────┘  │
└─────────────────────────┘
```

### Construction Steps

**1. Foundation & Ash Pit**

- Excavate a level pit 0.8 m deep, 1.5 m × 1.5 m
- Line with clay and compact to 10 cm
- Create a 0.3 m access door (will be sealed with clay during firing)
- Install metal grate 0.5 m above pit bottom

**2. Firebox Walls**

- Build walls around grate using fire brick, 0.4 m thick minimum
- Leave 0.3 m openings at cardinal points for fuel access (door frames made of salvaged metal or clay)
- Slope walls inward slightly to create a funnel effect
- Interior height to loading chamber: 0.6–0.8 m

**3. Loading Chamber**

- Build walls above firebox, 0.5–0.6 m thick
- Height: 0.8–1.2 m (taller = larger capacity, harder to heat evenly)
- Leave small spy holes (10 cm diameter) for temperature observation and pyrometric cone viewing
- Create main loading door (0.5 m × 0.5 m, sealer clay for firing)

**4. Chimney & Draft Control**

- Install vertical chimney above loading chamber, minimum 2 m height
- Interior diameter: 0.3–0.4 m (balance between draft and heat loss)
- Install damper (adjustable clay baffle or metal plate) between loading chamber and chimney
- Height-to-diameter ratio affects draft: taller/narrower = stronger updraft

:::warning
A chimney too tall creates excessive draft and rapid heat loss. Optimal height is 1.5–2.5 m for a 0.3 m diameter flue. Test with smoke to ensure steady updraft without rushing air.
:::

## Downdraft Kiln Design

### Why Downdraft Kilns?

Downdraft kilns provide superior heat distribution and fuel efficiency:
- Heat enters at top, descends through ware, exits at bottom
- More even temperature throughout load
- Better for high-fire ceramics and glazed ware
- Increased interior chamber size feasible

### Materials Differences

Downdraft kilns require additional materials:
- **Flue entrance chamber (bagwall):** 200–300 additional bricks
- **Flue passages:** Clay or firebrick ducting (0.2–0.3 m cross-section)
- **Damper system:** More complex (separate ash and flue exit controls)

### Downdraft Construction

**1. Main Chamber**

- Build as for updraft, but internal structure differs
- Create a **bagwall** (internal partition) between firebox and loading chamber
- Bagwall is 0.6 m tall and allows flame to enter above, heat to descend
- Leave 0.2 m gap at top of bagwall for flame entry

**2. Flue System**

- Below the ware chamber, construct flue passages that collect hot gases
- Passages should be 0.2–0.3 m wide, ducting gases to a single exit point
- Install a **primary damper** at the exit (controls draw strength)
- Secondary damper above firebox controls fuel air flow

**3. Chimney Integration**

- Chimney height remains 2–2.5 m, same diameter as updraft
- Downdraft requires slightly more power to operate—taller chimney often beneficial
- Install thermometer ports at multiple heights to monitor temperature gradient

:::info-box
Downdraft kilns consume 20–30% less fuel than updraft kilns of equivalent size because heat is used more efficiently. However, construction complexity is higher and repairs are more involved.
:::

## Draft Calculation & Air Flow

### Natural Draft Principle

Draft is created by the temperature difference between inside and outside air:

**Stack effect:** Hot air is less dense and rises naturally. Draft force (in Pa) is approximately:

```
Draft = 0.041 × (T_inside - T_outside) × Height_of_chimney
```

**Example:** If interior is 1000°C, exterior is 20°C, and chimney height is 2.5 m:
Draft ≈ 0.041 × (1000 - 20) × 2.5 ≈ 100 Pa (sufficient for steady burning)

### Achieving Optimal Draft

- **Too weak:** Insufficient height, diameter too large, or poor seal at loading chamber
- **Too strong:** Chimney too tall, diameter too narrow, or damper not adjustable enough
- **Target:** Steady, controllable burn with flame visible at spy holes but not rushing

Test by lighting a small fire and watching smoke behavior. Smoke should rise smoothly, not billow or stall.

## Temperature Monitoring

### Pyrometric Cones

Pyrometric cones are the most reliable method post-collapse:
- Clay cones that bend at specific temperatures
- Common ranges: Cone 06 (1000°C), Cone 1 (1145°C), Cone 6 (1222°C), Cone 10 (1305°C)
- Place cones inside loading chamber visible through spy holes
- Cone bend indicates when to close damper or stop firing

:::tip
Store pyrometric cones in a dry, cool place. Old cones may have altered bending points due to humidity absorption. Test in a small trial firing before relying on them for critical firings.
:::

### Color Temperature Method

Observe flame and interior wall color to estimate temperature:

| Color | Temperature (°C) |
|-------|------------------|
| Black heat | 400–600 |
| Faint red | 600–750 |
| Cherry red | 750–900 |
| Bright cherry | 900–1050 |
| Orange | 1050–1200 |
| Yellow-orange | 1200–1300 |
| White-hot | 1300+ |

### Thermometer Installation

If thermometers are available:
- Install high-temperature thermometers (0–1400°C range) in kiln body
- Place at multiple heights: low (1/3 up), mid (1/2 way), high (2/3 up)
- Monitor readings hourly during firing
- Record data to optimize future firings

## Firebox Design & Fuel Requirements

### Fuel Selection

Post-collapse fuel options:
- **Wood:** Most abundant, requires dry storage
- **Charcoal:** Burns hotter, cleaner than raw wood (produces charcoal via <a href="../charcoal-fuels.html">Charcoal Production</a>)
- **Coal:** If salvaged, burns very hot (watch for smoke contamination)
- **Dried dung/biomass:** Lower BTU but acceptable for lower-fire ceramics

### Fuel Consumption

- Small updraft kiln (0.5–1 m³): 50–100 kg wood or equivalent per firing
- Medium downdraft kiln (1–2 m³): 100–200 kg wood per firing
- Firing duration: 8–16 hours depending on desired temperature

### Firebox Door Design

- Create removable clay brick closure for main firebox door
- Seal edges with clay mortar before firing
- Install 2–3 smaller auxiliary doors (0.2 m × 0.2 m) for fuel addition if updraft kiln
- Downdraft kilns require only one main door (firebox is sealed during operation)

## Damper Systems

### Simple Sliding Damper

- Flat metal plate or clay slab (0.3 m × 0.3 m)
- Slides in grooves carved into flue walls or formed with metal channels
- Fully open = maximum draft, fully closed = minimum draft
- Allows precise control of firing rate

### Butterfly Damper

- Two metal or clay flaps joined at center pivot
- More efficient air control than sliding type
- Harder to construct without welding equipment

### Multiple Dampers (Downdraft)

- **Primary damper:** Controls total flue exit (main temperature control)
- **Secondary damper:** Positioned above firebox (controls fuel air ratios)
- Both must be independently adjustable

:::warning
Never fully close all dampers during a firing. Pressure buildup can crack the kiln structure. Always maintain at least partial open damper for venting.
:::

## Loading Patterns & Stacking

### Ware Spacing

- Maintain 2–5 cm clearance between pieces (air circulation)
- Do not allow ware to touch kiln walls (heat concentration risk)
- Support shelves with clay posts or refractory supports

### Shelf Materials

- **Clay bricks:** Serviceable but absorb heat slowly
- **Ceramic shelf: Better thermal conductivity (if available from salvage)
- **Refractory clay:** Best option, can be hand-formed

### Updraft Loading

- Load densely at bottom and progressively sparser toward top
- Top of load may experience 50–100°C cooler than bottom
- Place lower-fire-target pieces higher

### Downdraft Loading

- More uniform heat distribution allows more even loading
- Avoid tall pieces that block flue access
- Distribute weight evenly to prevent uneven settlement

## Firing Schedules

### Cone-Based Schedule (Empirical)

1. **Preheat phase (0–4 hours):** Slow burn, leave main door cracked open to vent moisture
2. **Rise phase (4–12 hours):** Increase fuel feed gradually, watch for visible flame color change
3. **Soak phase (12–14 hours):** Maintain steady temperature, allow interior to equalize
4. **Cool-down (14+ hours):** Close all dampers, allow kiln to cool naturally (do not open)

### Temperature-Targeted Schedule (if thermometer available)

- Hour 0–2: Reach 200°C (slow)
- Hour 2–6: Rise to 600°C (moderate)
- Hour 6–10: Rise to 1000°C (steady)
- Hour 10–14: Rise to target temp (e.g., 1200°C for stoneware)
- Hour 14–16: Soak at target temperature
- Hour 16+: Cool naturally (12–24+ hours)

:::info-box
Do not open kiln during or immediately after firing. Rapid cooling causes thermal shock and cracking. Allow at least 12 hours of passive cooling before opening doors or removing ware.
:::

## Troubleshooting Common Kiln Problems

### Insufficient Temperature Reach

**Causes:**
- Weak draft (short chimney, oversized flue, air leaks)
- Damp fuel
- Damper stuck partially closed
- Large cracks in kiln structure

**Solutions:**
- Extend chimney by 0.5–1.0 m
- Switch to charcoal or dry wood
- Inspect and free damper
- Seal cracks with clay mortar mixed with sand and straw

### Uneven Heating

**Causes:**
- Damper imbalance
- Fuel added unevenly to firebox
- Ware positioned too close to walls
- Updraft kiln without proper baffle

**Solutions:**
- Feed fuel from multiple doors (if available)
- Adjust damper position more frequently
- Reposition ware with greater margins
- Install temporary clay baffle in updraft kiln

### Kiln Structure Cracking

**Causes:**
- Rapid firing or cooling
- Poor-quality bricks
- Inadequate foundation settling
- Thermal stress from localized hot spots

**Solutions:**
- Slow down firing rate
- Repair cracks >5 mm with clay mortar and straw
- Reinforce exterior with metal bands
- Monitor foundation for movement

### Ware Damage (Bloating, Warping, Dunting)

**Causes:**
- **Bloating:** Temperature too high for clay body
- **Warping:** Uneven heating or poor clay preparation
- **Dunting (cracking):** Too-rapid cooling

**Solutions:**
- Lower target temperature by 1–2 cones
- Ensure clay is well-wedged before forming
- Increase cool-down time to 24+ hours
- Check for drafts or open doors during cool-down

## Safety Considerations

### Carbon Monoxide Hazard

Incomplete combustion produces CO, especially in poorly ventilated spaces:
- Never operate kiln in enclosed buildings without ventilation
- Ensure chimney is installed and drawing correctly
- Use charcoal (lower CO output) if available
- Position kilns outdoors in open air

:::danger
Carbon monoxide is odorless and colorless. If operating a kiln near living spaces, ensure adequate ventilation and monitor for symptoms (headache, dizziness, nausea in nearby personnel).
:::

### Structural Collapse Risk

- Kiln structures can collapse if foundation settles or interior collapses
- Use clay mortar rated for high temperatures
- Install support arches in large kilns (span >1.2 m)
- Keep area around kiln clear of obstructions for worker safety

### Burn Hazard

- Exterior surfaces reach 100–150°C during firing
- Establish 2 m safety perimeter during active firing
- Provide fire suppression (water barrel, sand) for accidental fuel spills
- Keep worker clothing clear of flames and hot surfaces

### Post-Firing Reopening

- Allow at least 24 hours cooling time before opening
- Wear heat-resistant gloves and eye protection
- Open slowly to prevent thermal shock to structure
- Do not pour water on hot kiln to accelerate cooling

## Advanced: Multi-Chamber & Communal Kilns

For communities producing large quantities:

### Two-Chamber Kiln

- Main kiln (primary firing chamber)
- Bisque kiln (lower-fire chamber using waste heat from main kiln exhaust)
- Shared chimney increases overall efficiency

### Pit Kiln (Raku/Saggar Style)

- Simpler alternative: dig pit, line with clay, fire in pit with ware packed in straw/sawdust
- Lower fuel efficiency but minimal construction effort
- Suitable for earthenware and low-fire ceramics

### Communal Kiln Scheduling

- Establish firing calendar (weekly or bi-weekly)
- Reserve kiln time for different users
- Coordinate fuel gathering to maintain supplies
- Designate trained operator to manage temperature and safety

:::affiliate
**If you're preparing in advance,** gather materials and tools needed for constructing and maintaining functional kilns.

- [Pyrometric Cones Set (Cone 1-10 Range)](https://www.amazon.com/dp/B000BNLVD2?tag=offlinecompen-20) — Essential temperature indicators for kiln firing without electricity or thermometers
- [Refractory Cement (25 lbs)](https://www.amazon.com/dp/B0002YQRD2?tag=offlinecompen-20) — High-temperature kiln mortar for construction and repair
- [Kiln Shelf Set (2-Piece Ceramic)](https://www.amazon.com/dp/B01C90TXIA?tag=offlinecompen-20) — Durable shelving for stacking pottery during firing
- [Digital Kiln Thermometer (0-1400C)](https://www.amazon.com/dp/B00TXXH2WU?tag=offlinecompen-20) — Precise temperature monitoring for optimal firing schedules

<span class="affiliate-note">As an Amazon Associate we earn from qualifying purchases. These match the tools discussed in this guide — see the gear page for full pros/cons.</span>
:::

## See Also

- <a href="../pottery-ceramics.html">Pottery & Ceramics</a> — Working with clay and creating pottery pieces for firing in kiln
- <a href="../charcoal-fuels.html">Charcoal & Fuels</a> — Producing charcoal fuel needed to heat the kiln
- <a href="../lime-production-applications.html">Lime, Cement & Mortar</a> — Using kiln-fired materials for binding and construction

## References & Related Guides

- <a href="../ceramics.html">Ceramics</a>
- <a href="../pottery-ceramics-primitive.html">Pottery: Ceramics & Primitive Methods</a>
- <a href="../brick-production.html">Brick Production</a>
- <a href="../charcoal-fuels.html">Charcoal Production</a>

---

**Last Updated:** 2026-02-21
**Version:** 1.0
**Status:** Complete
