Repository: YotsuBotfds/senku-app

# Open In Codex

This bundle is intended to be extracted directly to:

- `/Users/tbronson/Desktop/senku_local_testing_bundle_20260410`

If you want to use the bundled `venv`, do not rename the folder after extraction.

## What Is Included

- the runnable Senku codebase needed for local testing
- `AGENTS.md` and `CLAUDE.md`
- `guides/`
- `db/`
- `scripts/`
- `tests/`
- `notes/`
- `artifacts/prompts/`
- `artifacts/bench/`
- a Desktop-path-patched `venv/`
- local LM Studio model snapshot from `2026-04-10`

File: guides/kiln-construction.md
---
id: GD-498
slug: kiln-construction
title: 'Kiln Construction: Charcoal & Pottery'
category: building
difficulty: intermediate
tags:
  - rebuild
  - essential
  - crafting
icon: 🔥
description: Build kilns for charcoal production and pottery firing. Covers pit kilns, mound kilns, barrel kilns, updraft/downdraft/crossdraft pottery kilns, ventilation, burn management, and firing schedules.
related:
  - blacksmithing
  - charcoal-fuels
  - pottery-ceramics
  - brick-making-fired-earth
read_time: 14
word_count: 5500
last_updated: '2026-02-22'
version: '1.0'
liability_level: medium
---

<section id="overview">

## Overview

Kilns are the heat engines of two essential crafts: charcoal production and pottery firing. A kiln harnesses pyrolysis or combustion to transform raw materials into valuable finished products.

**Charcoal kilns** convert wood into charcoal through controlled heating without oxygen (pyrolysis). A simple pit kiln can turn 3 cords of wood into 600–750 kg of charcoal in 24–72 hours, yielding fuel for blacksmithing, foundry casting, and metalworking that burns hotter and cleaner than raw wood.

**Pottery kilns** transform clay into durable ceramic by exposing pieces to sustained heat (600–1350°C depending on kiln design and target clay body). A single kiln run fires 50–500+ pieces, making investment in a good kiln highly economical.

This guide covers proven designs suited to low-tech environments:

**Charcoal production:** Pit kilns (simplest, 1–2 tons), mound kilns (medium scale, 2–10 tons), and barrel kilns (salvage-based, batch method).

**Pottery firing:** Open-pit firings (primitive, 600–900°C), updraft kilns (efficient, 900–1250°C), downdraft kilns (balanced heating), and crossdraft kilns (production standard, 1200–1350°C).

</section>

<section id="shared-principles">

## Shared Construction Principles

Both charcoal and pottery kilns share fundamental design requirements:

### Site Selection

Both kilns require:
- **Level, well-drained ground** (prevents water pooling and seepage into the kiln)
- **Clear perimeter:** 20–30 feet of cleared dry vegetation (fire safety)
- **Access to water** (cooling, emergency suppression)
- **Weather shelter:** Avoid depressions (gas pooling in charcoal kilns) and exposed ridges (uncontrolled wind exposure)
- **Accessible location** (proximity to fuel sources and loading areas)

### Materials & Refractory

**Charcoal kilns** use clay/earth and sometimes firebrick:
- **Pit/mound kilns:** Earth, clay-rich soil, fieldstone (firebrick optional for mound domes)
- **Barrel kilns:** Salvaged steel drum (55-gallon), metal grate, chimney pipe

**Pottery kilns** use specialized refractory materials:
- **Firebrick (standard):** 130 lbs/cf density, max 1400°C (firebox, lower kiln)
- **High-alumina (insulating):** 40–60 lbs/cf, max 1600°C (arch, upper chamber)
- **Kaolin fiber blanket:** 10 lbs/cf, max 1400°C (insulation, expensive)
- **Refractory mortar recipe:** 2 parts fireclay powder + 1 part sand + 1 part Portland cement + water to paste consistency
- **Castable refractory:** For firebox floors and high-wear areas; mix with water, pour, allow 24+ hour cure before firing

### Ventilation & Airflow Design

Both kilns depend on controlled draft to manage heat and fuel consumption.

**Natural draft principles:**
- Air is drawn in through low inlets and rises through hot combustion zones, exiting via a chimney
- **Stack effect:** Taller chimney = stronger draft. Every foot of height ≈ 0.1 inches of water pressure
- **Temperature difference:** Greater gap between kiln interior and outside air = stronger draft

**Air inlet sizing:**

| Kiln Type | Opening Type | Diameter | Count | Total Area |
|-----------|-------------|----------|-------|-----------|
| **Charcoal pit kiln** | Center vent pipe | 2–4 in | 1 | 4–12 sq in |
| **Charcoal mound kiln** | Air holes + fire door | 1–2 in | 4–6 holes | 4–12 sq in |
| **Charcoal barrel kiln** | Base inlet holes | ½ in | 4–6 holes | 1–3 sq in |
| **Pottery updraft kiln** | Firebox entrance | 12–18 in W × 18–24 in H | 1 | — |

**Chimney design (both kiln types):**
- **Diameter:** 3–6 inches (larger kilns = larger diameter)
- **Height:** Minimum 4 feet above kiln top; 5–10 feet ideal for strong draft
- **Material:** Metal pipe, ceramic, or clay tile (must withstand 400°C+ gases)
- **Interior smoothness:** Smooth interior = better flow; rough = more friction
- **Sealing and adjustment:** Use clay, wet burlap, or metal plates to partially block air holes during the burn. Small adjustments (½ inch blockage) have large effects on burn rate.

### Cooling & Insulation

**Charcoal kilns:** Cooling is secondary; the goal is to prevent re-ignition once pyrolysis is complete.

**Pottery kilns:** Cooling rate strongly affects final glaze surface and piece strength. Both require slow, gradual temperature reduction to prevent cracking.

**Insulation strategies:**
- **Charcoal mound kilns:** 6–12 inches of clay-rich soil mixed with straw, packed firm
- **Pottery kilns:** Kaolin fiber blanket (expensive) or straw-clay mixture for improved efficiency

### Safety Warnings (Both Kilns)

:::warning
**Carbon Monoxide (CO):** Charcoal kilns produce CO, a colorless, odorless toxic gas. Never enter a sealed kiln without ventilation or respiratory protection. Ensure adequate ventilation around pit and mound kilns during burning.

**Fire Danger:** Establish a 20–30 foot clear perimeter around any kiln. Mark with flags or caution tape.

**Hot Surfaces:** Assume all surfaces remain hot for 24–48 hours after burning ceases. Wear leather gloves and apron.

**Rapid Cooling:** Never spray water on a hot kiln (thermal shock) or expose pottery to air drafts while hot. Rapid cooling causes cracking.

**No Accelerants:** Never use gasoline, kerosene, or other accelerants to light kilns. Use charcoal, kindling, and dry wood only.
:::

</section>

<section id="charcoal-kilns">

## Charcoal Kilns

### Why Charcoal Matters

Charcoal production is a transformative chemical process. Charcoal burns hotter, cleaner, and longer than raw wood — essential for metalworking, glass production, water purification, and fuel.

:::info-box
**Charcoal properties:**
- **Burn temperature:** 800–1200°C (vs. 600°C for wood)
- **Energy density:** ~30 MJ/kg (vs. 15 MJ/kg for dry wood)
- **Purity:** 85–95% carbon (impurities = ash)
- **Shelf life:** Indefinite if kept dry
- **Activation potential:** Can be chemically activated (KOH, ZnCl₂) for water purification or medical use
:::

Charcoal is prerequisite fuel for:
- <a href="../blacksmithing.html">Blacksmithing</a> and <a href="../bloomery-furnace.html">bloomery furnaces</a> (higher sustained heat)
- <a href="../foundry-casting.html">Foundry casting</a> (flux reduction, clean burns)
- <a href="../soap-candles.html">Soap & candle production</a> (activated charcoal for bleaching)
- Water filtration and medical applications (poison/toxin absorption)
- Gunpowder formulation (charcoal + saltpeter + sulfur)

A single pit kiln run burns 1–3 cords of raw wood and produces 150–250 kg of finished charcoal in 24–72 hours of active burn time.

### Wood Selection & Preparation

Understanding pyrolysis — the chemical decomposition of wood under heat without oxygen — is critical. At 400–500°C, wood breaks down into solid charcoal (carbon), gases (CO, CO₂, methane), and liquids (tar, acetic acid, methanol). The goal is to capture the solid while venting gases safely and controlling temperature to avoid complete combustion.

**Best woods for charcoal:** Hardwoods burn hotter and produce denser charcoal. Oak, beech, birch, maple, and ash are ideal. Pine and softwoods work but produce lower-quality charcoal (more ash, lower density).

**Moisture content matters critically.** Wood must be:
- **Seasoned to <20% moisture** (test with a moisture meter or by seasoning 6–12 months in dry conditions)
- Split into **4–8 inch diameter pieces** (smaller diameter = faster pyrolysis but more ash, larger = slower heat penetration)
- **Stacked uniformly** to allow airflow during the burn

:::warning
Wet wood (>30% moisture) will rot, self-ignite poorly, and waste fuel energy on evaporation rather than pyrolysis. Never use green wood for charcoal production.
:::

**Preparation steps:**
1. Fell and buck trees into log lengths (3–4 feet)
2. Split to 4–8 inch diameter (using maul, wedges, or friction saw)
3. Stack in open-sided shed with spacers between rows for air circulation
4. Season for 6–12 months; test with meter or scratch test (wood should not darken from moisture when scratched)
5. Stack near kiln site day before burn (minimize moisture re-absorption)

### Pit Kiln (Simplest Method)

The pit kiln is the easiest entry point — suitable for 1–2 tons of wood and 200–400 kg of charcoal output.

**Construction:**

1. **Dig a pit:** 3–6 feet diameter, 2–3 feet deep. Slope sides at 45° to prevent collapse. Total volume = ~25–50 cubic feet (stores 1.5–3 cords of wood).

2. **Prepare the bottom:** Level the bottom and cover with a thin layer of sand or clay (prevents charcoal from mixing with soil, eases removal).

3. **Install a center vent pipe:** Drive a 2–4 inch diameter pipe (metal or ceramic) through the pit center, from bottom to above ground (2–3 feet above pit rim). This is your primary air intake and exhaust during the burn. Prop it with stones so it stays centered.

4. **Stack wood:** Arrange wood radially around the vent pipe (like spokes), alternating direction with each layer. Compact gently — tight stacking = slower, more complete burn. Fill to 6 inches below pit rim.

5. **Cover with earth:** Cap the pit with a 6–12 inch mound of clay-rich soil, packed firm. Heap extra soil around the vent pipe at ground level to seal gaps. Leave the top of the vent pipe **open for venting gases**.

**Burning the pit kiln:**

:::tip
**Timing:** Plan the burn during calm weather, ideally overnight or early morning when winds are lightest.
:::

- **Day 0 (evening):** Light a handful of hot charcoal or wood at the vent pipe entrance. Smoke should begin venting within minutes. If no smoke appears, check for blockages (ash, charcoal dust).
- **Night 0–Day 1:** Monitor the vent — watch for color changes in smoke (white/gray → clear = reaching pyrolysis zone). After 4–6 hours, you may see flames at the vent (sign of incomplete combustion). Adjust earth cap if needed to reduce oxygen.
- **Day 1–2:** Minimize disturbance. The burn proceeds by slow self-propagation. Check every 4–6 hours: if smoke is heavy and white, oxygen is getting in (seal small gaps). If no visible smoke, check for blockages.
- **Sealing the vent:** After 18–48 hours (depending on wood size and packing density), when smoke becomes clear and thin, **partially block the vent** with clay or a wet burlap-wrapped stone, leaving a 1–2 inch gap. This slows oxygen entry and prevents over-burn.
- **Final phase:** After 48–72 hours total, the burn should be nearly complete. All wood should be reduced to charcoal (no visible flames, only occasional glow).

**Extraction (Day 3–4):**

Wait **24 hours after stopping the burn** before opening the pit — charcoal is explosive if exposed to air while hot.

1. Carefully remove the soil cap in sections (wear a dust mask — charcoal dust is fine and irritating).
2. Let pit cool another 12 hours if still warm to touch.
3. Shovel charcoal into containers, breaking large lumps with a hammer.
4. Sift through coarse mesh to separate charcoal from ash (discard fine ash dust).

**Yield:** Expect 20–25% return by weight (3 cords of wood → 600–750 kg charcoal, minus ash/loss).

### Mound/Earth Kiln (Larger Scale)

Mound kilns are used for 2–10 tons of wood per burn — ideal for serious charcoal production. They give more control over temperature zones and burn rate.

**Construction:**

1. **Build a frame:** Stack fieldstone or clay bricks in a dome or beehive shape, 5–10 feet diameter. The floor should have a 2–4 inch clearance for air draft (use stones as spacers). Or, alternatively, mold wet clay into a dome shape directly on the ground (drying for 1–2 weeks before first use).

2. **Install the fire door and air holes:**
   - Leave a 12-inch-wide opening at the base (ground level) as the **fire door** — this is where you light the initial fire and manage airflow.
   - Drill or leave 4–6 **air holes** (1–2 inch diameter) spaced evenly around the base circumference. These provide primary air inlet.
   - Install a **chimney or flue outlet** at the peak of the dome (4–6 inch diameter pipe), rising 3–4 feet above the mound top.

3. **Insulation layer:** Cover the dome with 6–12 inches of clay or clay-rich soil mixed with straw, packing it firm. Smooth the surface to prevent rain infiltration.

4. **Loading door:** Seal the fire door with a removable clay-brick plug (you'll extract it to light the initial fire).

**Wood stacking inside:**

- Stack wood loosely in a crisscross pattern (perpendicular layers), building upward from the edges toward the center.
- Leave a 12-inch void in the center for the initial fire (you'll fill this with hot charcoal or dry kindling).
- Pack the top 2 feet of the dome loosely to encourage gas rise; pack the bottom half more densely to retain heat.

**Burning:**

- **Hour 0:** Remove the fire-door plug. Light a fire in the central void using hot charcoal and dry kindling. Let flames rise into the wood stack for 30–60 minutes (stoking as needed). This starts the pyrolysis process.
- **Hour 1+:** Once the wood ignites, replace the fire-door plug loosely (so it can fall out if pressure builds). Gradually seal any gaps with clay. Smoke should exit through the chimney.
- **Hours 12–48:** Monitor the chimney — color and intensity should shift from white smoke (water vapor) to gray (pyrolysis) to clear/colorless (completion). Some mound kilns reach equilibrium and burn for 48–72 hours with minimal intervention.
- **Final hours:** Close air holes partially (leave 1–2 inch gaps) to slow the burn and prevent complete combustion. The burn is complete when charcoal pieces are visible in the fire-door viewing area and barely glow.

**Extraction (after 2–3 days cooling):** Carefully remove the earth cap, extract charcoal, and sift.

### Barrel/Drum Kiln (Salvage Method)

A 55-gallon steel drum with simple modifications makes an effective small kiln for batch production (10–50 kg per burn). Ideal for experimental runs and home-scale work.

**Materials:**

- One 55-gallon steel drum with lid (food-grade, rinsed clean)
- Metal grate or perforated plate (fits inside drum)
- 2-inch diameter metal pipe (4–6 feet length) for chimney
- Concrete blocks or bricks for base support
- High-temperature silicone sealant or clay mortar

**Construction:**

1. **Drill air inlet holes:** Drill 4–6 holes (½ inch diameter) around the drum base, 2 inches up from the bottom. These provide combustion air for the initial light-off.

2. **Install a grate:** Place a metal grate or perforated plate 6–8 inches above the drum bottom. This separates the fire zone from the charcoal. Sand can be spread on the grate to distribute heat evenly.

3. **Stack wood:** Pile kindling and split wood on the grate, packing loosely to allow air circulation. Fill to 12 inches below the rim.

4. **Chimney:** Fit a 2-inch metal pipe through the drum lid (drill a 2¼-inch hole; use a sealed ferrule or silicone to seal gaps). The pipe should rise 4–6 feet above the drum to create draft and vent gases safely away.

5. **Drum lid:** Seal the lid carefully with high-temp sealant around the chimney. Leave a small vent hole (¼ inch) to prevent pressure buildup if the chimney clogs.

**Burning:**

- **Hour 0:** Light kindling in the drum from the air inlet holes (use a long stick or wire with burning material attached). Once flames catch, they'll spread upward.
- **Hour 1–6:** Let the wood burn and collapse. Smoke exits through the chimney. Monitor temperature — the drum exterior should be hot but not unbearably so (you should hold your hand on it for 2–3 seconds).
- **Hour 6+:** Once the initial flaming ceases and the wood collapses into a dense charcoal bed, **partially block the air inlet holes** with clay or metal plate to reduce oxygen. The burn slows and runs for another 12–24 hours.
- **Sealing:** After 24 hours, when smoke is minimal and the drum feels only warm, seal the lid completely and let cool for 12+ hours before opening.

**Extraction:** Carefully remove the lid, let cool, and shovel charcoal into containers.

:::warning
The drum gets very hot during burning. Mark the perimeter with rope or caution flags. Wear heavy gloves and apron when handling the drum during or immediately after the burn.
:::

</section>

<section id="pottery-kilns">

## Pottery Kilns

### Why Pottery Kilns Matter

Pottery kilns are the heat engines that transform clay into durable ceramic. Different kiln designs suit different purposes: pit firings for earthenware (600–900°C), updraft kilns for stoneware (1200°C), and sophisticated downdraft/crossdraft kilns for precise temperature control.

:::info-box
**Typical kiln temperatures:**
- **Earthenware (bisque):** 600–900°C
- **Stoneware (cone 6–10):** 1200–1300°C
- **Porcelain (cone 11+):** 1300°C+
- **Raku:** 900–1100°C (fast, unpredictable)

Cone numbers (Orton cones) are self-supporting sticks that melt at specific temperatures — a standard way to monitor firing progress. Cone 6 = 1222°C; Cone 10 = 1305°C.
:::

### Pottery Kiln Types Comparison

| **Kiln Type** | **Max Temp** | **Firing Time** | **Fuel Efficiency** | **Build Complexity** | **Best For** |
|---|---|---|---|---|---|
| **Open pit** | 600–900°C | 4–8 hours | Low | Very simple | Earthenware, pottery (primitive method) |
| **Updraft** | 900–1250°C | 12–24 hours | Moderate | Simple | Bisque, low-temp stoneware |
| **Downdraft** | 1200–1350°C | 18–36 hours | High | Moderate | Production stoneware/porcelain |
| **Crossdraft** | 1200–1350°C | 18–36 hours | Very high | Complex | Fine art pottery, consistent results |

### Open-Pit Firing

The simplest pottery firing is a bonfire. Open-pit firings reach 600–900°C, sufficient for earthenware and low-fire ceramics.

**Pit preparation:**

1. Dig a shallow depression (8–12 inches deep, 3–4 feet diameter) or use a flat area with a low clay/rock border
2. Line with coarse sand or clay to prevent ash from mixing with pottery
3. Arrange pieces in loose stacks, leaving gaps for air circulation

**Loading arrangement (critical):**

- Place less temperature-sensitive ware (tiles, rough vessels) at edges where temps are cooler (700–800°C)
- Place refined pieces (small bottles, thin walls) in the center where heat is most intense (850–900°C)
- Avoid stacking pieces directly on top of each other — support on stilts or shells (calcium carbonate creates posts that disintegrate after firing)

**Fueling:**

- Use **fast-burning wood** (pine, split into 2–4 inch diameter pieces) to reach temperature quickly
- Arrange wood in a **crisscross pattern** to allow airflow
- Ignite from the center; let flames rise and consume wood gradually over 4–8 hours
- The pottery should be **completely surrounded by hot coals and ash**, not exposed to open flame (direct flames cause spotting and uneven heating)

**Temperature monitoring:**

- Ore cone (homemade): Push a small clay cone (½ inch tall, hand-molded) into a gap where you can see it. When it bends, peak temperature has been reached.
- **Color observation:** Pottery interior surface should glow orange-red (800°C) to bright orange (900°C).

**Cooling:**

- **Critical:** Do NOT spray water or expose pottery to air drafts while hot. Rapid cooling causes cracking.
- Let the pit cool for 6–12 hours; do not open or disturb
- Once cool, carefully excavate pottery from ash

**Yield:** 50–200 pieces depending on pit size and ware thickness.

:::tip
Open-pit firing is unpredictable — some pieces will be under-fired (still slightly soft) and others over-fired (vitrified, darker). This variation is part of the aesthetic for primitive pottery.
:::

### Updraft Kiln Construction

An updraft kiln is a chimney-like structure where hot gases rise through the loading chamber and exit via a flue at the top. It's more efficient than pit firing and reaches 900–1250°C.

**Materials:**

- **Firebrick:** 100–200 standard firebricks (9 × 4.5 × 2.5 inches). High-alumina refractory preferred for top/chimney.
- **Refractory mortar:** (See Materials Selection section)
- **Insulation:** Kaolin fiber blanket or straw-clay mixture (optional, improves efficiency)
- **Castable refractory:** For the firebox floor and bottom of chamber
- **Dampers and peepholes:** Soft iron pieces and refractory plugs

**Foundation and base:**

1. **Dig a trench** 18 inches deep, 2 feet wider than the kiln on all sides (to support the structure and prevent settling)
2. **Pack the trench** with gravel and level sand (4–6 inches) — this is the foundation
3. **Mark the base outline:** The main chamber should be roughly 3 feet wide × 4 feet long × 4 feet tall (adjustable to your firing volume)

**Firebox (below main chamber):**

1. Build the **firebox walls** with firebrick (3 bricks thick = 6.75 inches of insulation). This is where fuel is burned.
2. **Firebox floor:** Cast a 4-inch-thick slab of castable refractory over a metal grate (so ash falls below for easy removal). The grate prevents coal from blocking air intake.
3. **Firebox dimensions:** 2 feet wide × 1.5 feet deep × 2.5 feet tall (roughly). The size depends on your fuel type (wood, coal, gas).
4. **Fireplace opening:** Leave a 12-inch-wide × 18-inch-tall opening at the front for fuel loading and ash removal.

**Main chamber (above firebox):**

1. **Walls:** Build up from the firebox in firebrick courses, maintaining 3-brick thickness (6.75 inches)
2. **Interior dimensions:** 3 × 4 feet base, 4 feet tall (this can hold 150–300 pieces depending on size)
3. **Entrance arch:** Construct a segmental arch (curved opening) at the firebox-to-chamber transition — this smoothly guides hot gases upward
4. **Interior shelf (optional):** A refractory shelf halfway up the chamber increases loading capacity (fire below and above the shelf)
5. **Peepholes:** Drill 1.5-inch holes at three heights (low, mid, high) in the front wall for temperature measurement with witness cones

**Dome/top arch:**

1. Span the main chamber with a semi-circular arch of firebrick. The arch must be perfectly symmetric — use a wooden form (circular segment) as a guide during construction.
2. **Springline** (where arch meets walls): Mark this line carefully; it's the critical load-bearing point.
3. **Keystone:** The center brick at the top of the arch locks everything in place. Install it last.

**Flue and chimney:**

1. **Main flue opening:** Leave a 4–6-inch-square opening at the peak of the dome
2. **Chimney pipe:** Extend a metal or ceramic flue pipe 5–8 feet above the kiln top (height creates draft). The pipe draws hot gases upward, pulling fresh air through the firebox.
3. **Damper:** Install a metal or refractory plug near the base of the chimney (in a refractory socket). Closing the damper 50–75% at the end of the firing slows cooling and evens the soak temperature.

**Kiln door:**

Build a removable refractory brick plug for the main chamber opening, or use a metal frame with a clay-brick infill. The door should fit snugly to minimize cracks/gaps.

**Firing procedure (updraft kiln):**

**Hours 0–2 (Lighting phase):**
- Light a small wood fire in the firebox with kindling and dry wood (½-inch diameter pieces)
- Let flames establish; then gradually add larger pieces (1–2 inch diameter)
- Smoke should be visible at the peephole (gray/white) as the kiln warms

**Hours 2–8 (Ramp-up):**
- Increase fuel rate steadily (not suddenly — thermal shock cracks the structure)
- Internal color at peepholes should shift from dark to dark red (600°C) to bright red (800°C)
- Load witness cones at each peephole height: low=Cone 6, mid=Cone 8, high=Cone 10 (this reveals temperature gradients)

**Hours 8–18 (Main firing):**
- Maintain high fuel rate; keep the firebox actively burning
- Gases should roar through the kiln (audible draft)
- Peephole colors should approach orange-yellow (1100–1250°C)
- When cones start to bend, maintain temperature (called the "soak") for 2–4 hours to even out temperature zones

**Hours 18–24 (Cooling begins):**
- Shut down fuel supply; allow the fire to burn out naturally
- **Do NOT open the door.** The kiln must cool slowly (12–24 hours minimum).
- Gradual cooling (1–2°C per minute, estimated) prevents cracking of large pieces and the kiln itself

**Cooling phase (Day 2–3):**
- After 24 hours, open the peepholes slightly to accelerate cooling, but don't expose pottery to direct drafts
- After 36–48 hours, the exterior should be cool enough to touch (test with your palm on the exterior)

:::warning
Do NOT splash water on a hot kiln or remove pieces early. Steam explosions and dunting (thermal shock cracking) will destroy work and the kiln.
:::

### Downdraft Kiln

A downdraft kiln redirects hot gases downward and then out a flue below the main chamber. This creates more uniform heating (hotter at the top, less cool spots at the bottom) and allows higher peak temperatures.

**Key difference from updraft:**

In an updraft kiln, the hottest zone is midway up the chamber (where flames enter) and cooler at top and bottom. In a downdraft, heat is distributed more evenly because gases pass over the load twice: down the front, across the shelf, and back up the flue. This "circulation" irons out temperature differences.

**Downdraft construction (modifications to updraft design):**

1. **Flue location:** Instead of exiting at the dome peak, the main flue is positioned at the **floor level of the main chamber** (or on the opposite side).
2. **Return path:** Gases are diverted by an arch or shelf arrangement to exit **downward and sideways** into a flue below the chamber floor.
3. **External flue:** The exhaust flue runs outside the kiln, below grade or alongside, and exits 5–8 feet away (not directly above the kiln, which would allow hot air to re-enter).

**Advantage:** More even temperatures; better for production pottery where consistency matters.

**Disadvantage:** More complex construction (additional arch and flue). Higher build cost and risk of flue blockage.

### Crossdraft Kiln

A crossdraft kiln is a **tunnel-like chamber** where hot gases enter one side (firebox), travel horizontally across the load, and exit through a flue on the opposite side. This design is used by professional potters for its consistency and fuel efficiency.

**Structure:**

- **Firebox:** On the left side (or bottom); heats the floor
- **Main chamber:** Horizontal tunnel, 2–3 feet wide × 2–3 feet tall × 6–8 feet long
- **Exit flue:** On the right side (or top); gases drawn across the entire load
- **Chimney:** 6–10 feet tall, creating strong draft

**Firing:**

Heat is drawn horizontally across the pottery, ensuring even exposure. Tall stacks can be loaded (floor to ceiling) and experience similar temperatures, unlike an updraft kiln where the top and bottom differ by 50–100°C.

**Build complexity:** Requires careful brickwork to span a long chamber without a supporting arch (though a tunnel arch is sometimes used). Not recommended for beginners.

</section>

<section id="burn-management">

## Burn Management & Firing Schedules

### Charcoal Burn Management

Successful charcoal production is 80% observation and adjustment.

**Lighting and initial phase (Hours 0–4):**

- Use hot charcoal or a vigorous wood fire to light the kiln (never use accelerants like gasoline).
- Once flames are visible in the wood stack, you can reduce the torch/fire source.
- At the pit kiln, smoke may appear white (water vapor) for the first 1–2 hours — this is normal.

**Active pyrolysis phase (Hours 4–24):**

- Watch the **smoke color and volume:**
  - **White/heavy smoke:** Gas/volatile release; adjust air holes if this persists beyond 4 hours (may indicate too much oxygen).
  - **Gray smoke:** Pyrolysis in progress; optimal zone.
  - **Clear/thin smoke:** Burn nearly complete; charcoal forming.
  - **No smoke:** Check for chimney blockages (ash buildup, creosote coating). A blocked chimney can suffocate the burn.

- **Temperature indicators (if a thermocouple is available):**
  - 300–400°C: Wood drying/volatilization beginning
  - 400–500°C: Active pyrolysis (ideal zone)
  - 500–700°C: Charcoal formation/secondary burn possible
  - >700°C: Risk of over-burn; reduce air holes

**Sealing phase (Hours 18–48):**

- Once the burn has progressed 18–36 hours, gradually restrict air holes by 50–75%.
- At the pit kiln, apply clay smears to gaps in the earth cap.
- At the mound kiln, partially plug air holes with clay discs.
- At the barrel kiln, cover inlet holes with removable metal plate.
- The goal is to slow the burn and prevent complete combustion of the charcoal.

**Completion signs:**

- Wood has visibly turned into charcoal (check at fire door if accessible; charcoal should be shiny, black, and fracture when struck).
- Smoke is minimal and clear.
- The kiln is no longer hot to touch on the exterior (barrel kiln) or barely warm (mound kiln).
- **Total burn time:** 24–72 hours depending on wood size, packing density, and kiln type.

**Critical mistake:** Opening the kiln too early while charcoal is still hot causes **spontaneous re-ignition** (charcoal exposed to air burns). Always wait 24–48 hours of cooling before opening.

### Pottery Firing Schedules

**Firing phases (typical stoneware firing, 18–24 hours):**

| Phase | Hours | Target Zone | Action |
|-------|-------|------------|--------|
| **Candling** | 0–1 | <200°C | Very slow fuel; dry moisture from pottery |
| **Ramp-up** | 1–8 | 200–1100°C | Steady fuel increase; avoid thermal shock |
| **Main fire** | 8–18 | 1100–1300°C | Full fuel rate; maintain high heat |
| **Soak** | 18–20 | 1300°C | Minimize fuel; let temperature stabilize |
| **Cool-down** | 20–48+ | 1300→500°C | Shut fuel; slow natural cooling |

**Bisque firing (lower temp, faster):**

- Same phases, but peak at 900–1000°C
- Total time: 12–16 hours
- Used to fire greenware to an intermediate hardness before glazing

**Glaze firing (high temp, long soak):**

- Peak at 1250–1300°C
- Soak for 4–6 hours to mature glazes
- Total time: 24–36 hours

:::tip
**Witness cones:** Always load Orton cones at the exit end of your kiln (where temperature is typically coolest). When the target cone bends, your loading area has reached the desired temperature. Rotate cones slightly — if the tip is perfectly vertical before firing and bent at any angle after, it's been exposed to the target temperature.
:::

</section>

<section id="materials-pottery">

## Materials Selection (Pottery Kilns)

**Firebrick types:**

| Type | Density | Max Temp | Cost | Best Use |
|------|---------|----------|------|----------|
| **Firebrick (standard)** | 130 lbs/cf | 1400°C | $ | Firebox, lower kiln |
| **High-alumina (insulating)** | 40–60 lbs/cf | 1600°C | $$ | Arch, upper chamber |
| **Kaolin fiber** | 10 lbs/cf | 1400°C | $$$ | Insulation blanket (expensive) |

**Refractory mortar:**

- **Recipe:** 2 parts fireclay (powder) + 1 part sand + 1 part Portland cement + water to paste consistency
- **Application:** Joints should be ⅛ inch (thin) for maximum strength
- **Alternative:** Air-set clay (no cement) shrinks less and works in traditional builds, but needs complete drying before firing

**Castable refractory:**

- **Use:** Firebox floor, burner blocks, high-wear areas
- **Installation:** Mix with water, pour into forms, allow to set for 24+ hours before firing

</section>

<section id="firebox-flue">

## Firebox Design & Flue Sizing

### Firebox Design (Pottery Kilns)

The firebox is where fuel burns and must withstand the hottest temperatures (often 100–200°C hotter than the main chamber).

**Fuel input:**

- **Wood firing:** Firebox opening 12–18 inches wide × 18–24 inches tall. Wood is pushed in horizontally.
- **Coal firing:** Opening can be smaller (10 × 10 inches); coal is denser and burns more intensely.
- **Gas firing:** Burner mounted low in the firebox; opening can be sealed once flames establish.

**Air supply:**

- **Grate:** Metal bars or a cast iron grate prevents coal ash from blocking air
- **Undergrate ash pit:** Below the grate, 12–18 inches deep, for ash collection and removal (keeps the grate clear)
- **Draft management:** The firebox must have adequate height (2–3 feet) so flames detach from the grate and rise into the main chamber, rather than blasting directly at the load

**Temperature zonation:**

- The firebox operating temperature is 1300–1400°C (hot flames and embers)
- The main chamber stays 200–300°C cooler (due to energy loss in radiation and the distance from the heat source)
- This is **intentional** — pottery cannot withstand 1400°C, but it benefits from the radiant heat from the firebox arch (which glows visibly)

### Flue Sizing

Flue diameter and height directly affect draft strength and burn rate.

**Rule of thumb:**

- **Flue diameter:** 4–6 inches for small kilns (3 × 4 feet chamber)
- **Flue height:** 5–10 feet above the kiln top. Each additional foot adds ~0.05 inches of water pressure (draft).
- **Flue area:** Should be roughly 1 square inch of flue per 100 cubic inches of chamber volume (very approximate).

**Too large a flue:** Fire draws faster, fuel consumption increases, temperature peaks faster, and soak phase becomes harder to control.

**Too small a flue:** Insufficient draft; fires burn lazily and never reach peak temperature. Gases back up into the kiln.

**Flue blockage:** Carbon buildup and ash in the flue reduces draft. Clean flues monthly during heavy firing season.

</section>

<section id="loading-stacking">

## Loading & Stacking (Pottery Kilns)

**Arrangement principles:**

- **Glazed ware:** Glazed pieces must NOT touch the kiln shelf directly (glaze fuses to the shelf). Use stilts or setters (shallow refractory dishes).
- **Unglazed bisque:** Can sit directly on refractory shelf.
- **Stacking height:** Pieces can be stacked vertically (one on top of another) if they don't touch glaze-to-glaze (which fuses them together).
- **Heat gradient:** Hottest zone is usually at the kiln's center/middle height. Place your most important pieces (finest glazes, thinnest walls) there. Rougher work at the cooler extremes.
- **Air circulation:** Leave small gaps (½ inch) between pieces to allow hot gas to flow around them. Dense packing = temperature dead spots.

**Kiln shelves (setters):**

- **Material:** High-alumina refractory or ceramic shell
- **Spacing:** Use supports (stilts, props, or shelf posts) to hold the shelf 3–4 inches above the shelf below
- **Thickness:** ½–1 inch minimum (thicker = better heat distribution, heavier to handle)

**Stilts and trivets:**

- **Purpose:** Prevent glazed ware from fusing to the shelf
- **DIY stilts:** Stack three small clay balls or pebbles into a tripod arrangement; set the piece on top. These disintegrate during firing and wash away afterward.
- **Commercial stilts:** Bought from pottery suppliers; reusable.

:::warning
Never stack unglazed greenware in a kiln — it will collapse or slump during firing. Always bisque-fire first (900–1000°C) to harden the clay before applying glaze and final firing.
:::

</section>

<section id="yield-quality">

## Quality & Yield

### Charcoal Yield Optimization

Target yield is **20–25% by weight** (1,000 kg green wood → 200–250 kg charcoal).

**Factors that improve yield:**

- **Smaller wood diameter:** 4-inch splits vs. 8-inch → faster, more complete pyrolysis
- **Higher density wood:** Oak/maple > pine (denser = more charcoal, less ash)
- **Lower moisture:** <15% vs. 20% → less energy wasted on evaporation
- **Longer burn time:** 48–72 hours vs. 24 hours (more complete carbon capture)
- **Tighter packing:** Denser stacking → more uniform heat, less incomplete zones

**Factors that reduce yield (waste):**

- **Over-burn:** Charcoal exposed to excess air = complete combustion to ash (loss of 30–50%)
- **High ash content:** Mineral impurities in wood (oak galls, bark) → ash, not charcoal
- **Rapid burn:** <24 hours → interior wood not fully pyrolyzed
- **Poor sealing:** Uncontrolled air entry = spotty, incomplete burn
- **Fine dust loss:** Charcoal fines <¼ inch that fall through sifting screens (typically 10–15% loss)

**Upgrading yield:** Reburn charcoal fines and failed batches. Broken charcoal pieces can be re-stacked and burned again, concentrating the final product.

### Charcoal Quality Testing

Simple field tests confirm charcoal quality without lab equipment.

**Visual inspection:**
- Color: Shiny black (good charcoal); dull gray or brown (incomplete burn, ash contamination)
- Fracture: Clean, glassy fracture when broken (good porosity); crumbles (over-burned or wet)
- Density: Should be light relative to size; if it feels heavy, likely contamination or incomplete burn

**Float test:** Drop a piece in water — pure charcoal floats or sinks slowly; charcoal laden with ash sinks quickly.

**Burn test:** Light a piece in a flame — good charcoal ignites readily and burns with minimal ash residue; poor charcoal smolders or produces thick gray smoke.

**Ash content (approximate):** Burn a known weight in a metal crucible over a high flame until only gray/white ash remains. Ash weight ÷ original weight = ash percentage. Target <10%.

### Biochar Production

Biochar is charcoal produced under controlled pyrolysis conditions and often used for soil amendment. The process is identical to charcoal production, with emphasis on certain characteristics.

**Biochar targets:**
- Lower bulk density (preserves pore structure for water retention)
- Higher oxygen content (more reactive for soil chemistry)
- Specific size fractions (crushes to powder for field application)

**Production differences from charcoal:**
- **Slightly lower peak temperature** (350–450°C) vs. charcoal (400–550°C) to preserve aromatic compounds
- **Longer residence time** (48+ hours) to stabilize carbon
- **Post-processing:** Crushed to fine powder (use a mortar and pestle or mechanical mill) and sometimes inoculated with microbes

**Soil amendment application:**
- Mix 5–10% biochar by weight into topsoil
- Biochar absorbs and retains water (increases water-holding capacity by 10–20%)
- Provides habitat for beneficial soil organisms
- Typically applied to depleted or sandy soils

### Pottery Cooling & Glaze Surface

**Critical:** Cooling rate strongly affects final glaze surface and piece strength. Both charcoal and pottery require slow, gradual temperature reduction to prevent cracking.

**Slow cooling (preferred for production):**
- Shut fuel and allow natural cooling for 24–48 hours
- Do not open the kiln until it's cool enough to touch on the exterior
- This ensures glazes mature evenly and pieces anneal (internal stresses relax)

**Fast cooling (raku firing only):**
- Raku is a special technique where pieces are removed while red-hot and plunged in reduction (sawdust, leaves) or water
- Creates unpredictable colors and metallic effects
- Dangerous and requires special safety precautions; not recommended for beginners

**Crack prevention:**
- Never open the kiln while hot (steam + temperature shock = dunting, catastrophic cracking)
- Never spray water on a hot kiln exterior (thermal shock to the structure)
- For very thick pieces, cool even slower (48–72 hours) to avoid internal stress cracks

</section>

:::affiliate
**If you're preparing in advance,** quality refractory materials and monitoring tools ensure successful firing:

- [SIMOND STORE Refractory Cement (5 lbs, 3000°F)](https://www.amazon.com/dp/B0C589S8LF?tag=offlinecompen-20) — High-temperature coating for ceramic fiber insulation and brick repair in kilns and furnaces
- [Weysat Rectangle Kiln Shelf 8 x 9 x 0.5"](https://www.amazon.com/dp/B0FVXZD4VR?tag=offlinecompen-20) — Cordierite-mullite ceramic shelf rated to 2280°F for supporting pottery during firing
- [Kiln Digital Pyrometer with K-Type Thermocouple (up to 2372°F)](https://www.amazon.com/dp/B01DMQOWD4?tag=offlinecompen-20) — Digital temperature readout with thermocouple probe for monitoring kiln firing progress
- [Insulating Fire Brick 9 x 4.5 x 1.25" (12-Piece Set, 2300°F)](https://www.amazon.com/dp/B0D2TN2Q13?tag=offlinecompen-20) — Lightweight refractory bricks rated to 2300°F for kiln walls, furnace lining, and heat retention

<span class="affiliate-note">As an Amazon Associate we earn from qualifying purchases. These match the tools discussed in this guide — see the gear page for full pros/cons.</span>
:::

<section id="troubleshooting">

## Troubleshooting

### Charcoal Kiln Issues

| Problem | Likely Cause | Solution |
|---------|--------------|----------|
| **No smoke appearing after lighting** | Chimney blockage (ash, soot) or poor draft | Clear chimney with a stick or wire. Ensure height is adequate. |
| **Heavy white smoke for >8 hours** | Too much air entry; burn is incomplete | Reduce air holes by 50%. Check for gaps in earth cap (pit kiln) or seals. |
| **Flames visible at chimney top** | Unburned gases escaping; incomplete pyrolysis | This is normal during early burn (hours 0–8). If persisting after 24 hours, reduce air entry. |
| **Charcoal feels damp or crumbles easily** | Incomplete burn or re-exposure to moisture | Reburn the failed batch. Store finished charcoal in a dry location. |
| **Very low yield (<15%)** | Over-burn, high-ash wood, or poor sealing | Use denser wood (oak vs. pine). Extend burn time to 48+ hours. Seal air holes earlier. |
| **Kiln cracks or collapses (mound kiln)** | Over-heating or weak clay structure | Rebuild with thicker clay (12+ inches) and reinforce with fieldstone or brick. |
| **Sulfur/rotten smell during burn** | Mineral-rich wood (oak galls) or water ingress | This dissipates as pyrolysis progresses; ensure clay cap is sloped to shed water. |

### Pottery Kiln Issues

| Problem | Cause | Solution |
|---------|-------|----------|
| **Kiln won't reach temperature** | Flue blocked, insufficient fuel, poor draft | Clean chimney/flue. Increase fuel supply. Increase chimney height. Check for cracks (air leaks). |
| **Temperature stratification (top much hotter than bottom)** | Updraft kiln design; hot gases rush up | Add shelves/props to create turbulence. Use a downdraft design for next kiln. |
| **Pieces crack during cooling** | Too-rapid cooling or thermal shock | Soak longer to even temperatures before cooling. Cool more slowly (24+ hours). |
| **Glaze crawls or beads up (doesn't stick)** | Glaze incompatibility or dry biscuit | Test glaze on sample tiles first. Spray-mist bisque before glazing to hydrate surface. |
| **Kiln cracks develop in the arch** | Uneven heating, settling, or poor mortar joints | Rebuild with thicker joints or stronger refractory mortar. Slow thermal cycling (ramp up/down gradually). Reinforce with iron bands. |
| **Pottery comes out underfired (soft)** | Peak temp not reached or soak too short | Increase fuel rate, verify flue is clear, extend soak phase. Use witness cones to measure actual temp. |
| **Pottery comes out overfired (vitrified, warped)** | Temperature too high or soak too long | Reduce fuel rate, shorten soak, or use cones to hit target more precisely. Check pyrometer calibration. |
| **Kiln shelves slump or warp** | Overheating, improper support, poor refractory | Replace with higher-alumina shelves. Add more props to distribute load. Allow longer cool-down between firings. |
| **Flue clogs with buildup** | Ash, carbon, or glaze condensate | Clean flue every 10–20 firings. Use a stiff brush or compressed air. Install a cleanout door at the base. |

</section>

</output>
</content>
