Repository: YotsuBotfds/senku-app

# Open In Codex

This bundle is intended to be extracted directly to:

- `/Users/tbronson/Desktop/senku_local_testing_bundle_20260410`

If you want to use the bundled `venv`, do not rename the folder after extraction.

## What Is Included

- the runnable Senku codebase needed for local testing
- `AGENTS.md` and `CLAUDE.md`
- `guides/`
- `db/`
- `scripts/`
- `tests/`
- `notes/`
- `artifacts/prompts/`
- `artifacts/bench/`
- a Desktop-path-patched `venv/`
- local LM Studio model snapshot from `2026-04-10`

File: guides/pottery-ceramics.md
---
id: GD-103
slug: pottery-ceramics
title: Pottery & Ceramics
category: building
difficulty: beginner
tags:
  - practical
  - storage-vessel
  - water-jug
  - clay-pot
  - water-filter
  - cooking-pot
icon: 🏺
description: Kiln-fired and glazed ceramics. Covers potter's wheel throwing, updraft and downdraft kiln construction, glazes and surface decoration, brick making, and tile/pipe production. For hand-building (pinch, coil, slab) and low-fire methods (pit fire, open fire, bonfire kiln), see Primitive Pottery and Ceramics Production.
related:
  - archaeological-ancient-techniques
  - basketry-cordage
  - dyeing-pigments
  - fiber-to-fabric-pipeline
  - leather-tanning
  - pottery-ceramics-primitive
  - sanitation-waste-management
  - storage-containers-vessels
  - water-system-design
  - textiles
read_time: 5
word_count: 4983
last_updated: '2026-02-15'
version: '1.0'
custom_css: .subtitle{font-size:1.1rem;color:var(--muted);font-style:italic}nav{background:var(--surface);padding:1.5rem;border-radius:8px;margin:2rem 0;border-left:4px solid var(--accent)}nav h2{color:var(--accent2);margin-bottom:1rem;font-size:1.3rem}nav li{margin:.5rem 0}nav a{color:var(--accent2);text-decoration:none;transition:all .3s}nav a:hover{color:var(--accent);margin-left:.5rem}.section{margin:3rem 0;padding:2rem;background:var(--surface);border-radius:8px;border-left:4px solid var(--accent2)}.section h2{color:var(--accent2);font-size:1.8rem;margin-bottom:1.5rem;display:flex;align-items:center;gap:.5rem}.section h3{color:var(--accent);font-size:1.3rem;margin-top:1.5rem;margin-bottom:.8rem}.section p{margin-bottom:1rem;color:var(--text)}.section ul,.section ol{margin-left:2rem;margin-bottom:1.5rem}.section li{margin:.7rem 0}.technique-box{background:var(--card);padding:1.5rem;border-radius:6px;margin:1.5rem 0;border:1px dashed var(--accent2)}.technique-box h4{color:var(--accent2);margin-bottom:.8rem}.diagram-container{background:var(--card);padding:2rem;border-radius:8px;margin:2rem 0;text-align:center;border:1px solid var(--border)}.diagram-container h4{color:var(--accent2);margin-bottom:1.5rem}svg{max-width:100%;height:auto;margin:0 auto;display:block}.step-list{counter-reset:steps;list-style:none}.step-list li{counter-increment:steps;margin:1rem 0;padding-left:2.5rem;position:relative}.step-list li::before{content:counter(steps);position:absolute;left:0;top:0;background:var(--accent);color:var(--bg);width:2rem;height:2rem;border-radius:50%;display:flex;align-items:center;justify-content:center;font-weight:bold}.comparison-table{width:100%;border-collapse:collapse;margin:1.5rem 0;background:var(--card);border:1px solid var(--border);border-radius:6px;overflow:hidden}.comparison-table th{background:var(--surface);color:var(--accent2);padding:1rem;text-align:left;border-bottom:2px solid var(--border)}.comparison-table td{padding:1rem;border-bottom:1px solid var(--border)}.comparison-table .formula{background:var(--card);padding:1rem;border-radius:4px;margin:1rem 0;font-family:'Courier New',monospace;color:var(--accent2);border-left:3px solid var(--accent)}.temperature-scale{background:var(--card);padding:1.5rem;border-radius:6px;margin:1.5rem 0;border:1px solid var(--border)}.temp-item{display:flex;justify-content:space-between;padding:.5rem 0;border-bottom:1px solid var(--border);align-items:center}.temp-item:last-child{border-bottom:0}.temp-color{display:inline-block;width:30px;height:30px;border-radius:4px;border:1px solid var(--border)}
liability_level: low
aliases:
  - how to make pottery
  - pottery wheel
  - kiln firing
  - clay pottery
  - glaze recipe
  - how to glaze pottery
  - fired brick
  - roof tiles
  - ceramic pipes
  - wood ash glaze
  - making bricks
  - pottery for beginners
  - throwing on the wheel
  - pottery kiln temperature
  - bisque firing
  - make a water jug
  - make cooking pots
  - clay water filter
  - my pot cracked
  - seal a leaking jug
  - container for water
  - repair cracked pottery
  - replace cracked pot
  - fix cracked clay pot
  ---
<!-- quick-routing: BOUNDARY: This guide covers kiln-fired and glazed ceramics — wheel throwing, permanent kilns (updraft/downdraft), glazes, brick, tile, pipe. For hand-building (pinch, coil, slab, paddle-anvil) and low-fire methods (pit fire, open fire, bonfire kiln) without a wheel or kiln → see Primitive Pottery and Ceramics Production (pottery-ceramics-primitive). "How do I make pottery?" → if you have a wheel or kiln, use this guide; if not, see pottery-ceramics-primitive. "Pottery without a wheel / no equipment / primitive?" → pottery-ceramics-primitive. "Kiln / firing pottery in a permanent kiln?" → kiln-construction section. "Glaze / surface decoration?" → glazes section. "Bricks / tiles / pipes?" → brick-making and tiles-pipes sections. "What temperature do I fire to?" → temperature-control table in kiln-construction. "Pottery for beginners / easiest way to start?" → see pottery-ceramics-primitive for pinch pots and pit firing first; graduate to wheel and kiln here. "Make a water jug / water storage pot?" → why-pottery water-storage uses; coil building in pottery-ceramics-primitive for hand-built large vessels; potters-wheel here for thrown jugs. "Make cooking pots / clay cooking vessel?" → pottery-ceramics-primitive for hand-built cooking pots; potters-wheel here for thrown cooking ware. "Clay water filter / porous filtration?" → why-pottery water-storage; porous earthenware vessels cool and filter water. "My pot cracked / cracked clay pot / cracked vessel?" → repair-reuse section for adhesive repair, riveting, or grog recycling; repair-vs-replace decision frame below. "Seal a leaking jug / leaking water jug / leaking ceramic?" → repair-reuse section for pine pitch or adhesive sealing of cracks; see also storage-containers-vessels for beeswax and pine pitch sealing methods. "Container for water / water container / water storage vessel?" → why-pottery for water storage uses; pottery-ceramics-primitive for hand-built jugs; earthenware + interior beeswax seal for everyday water storage. "Repair vs replace / should I fix or remake?" → repair-reuse section: repair if crack is clean single-line break or slow seep; replace if vessel is shattered, structurally deformed, or multiple intersecting cracks. -->
<section id="why-pottery">

## 1\. Why Pottery — Civilization's Foundation

Pottery is one of humanity's earliest and most transformative technologies, predating agriculture by thousands of years in many cultures. The ability to make containers that could hold and heat liquids opened entirely new possibilities for food storage, cooking, water management, and settlement patterns.

### Primary Uses & Applications

-   **Water Storage & Transport:** Sealed ceramic vessels store water without contamination, essential for settlements beyond immediate water sources. Porous earthenware vessels cool water through evaporation. Large amphorae transported liquids across trade routes for millennia.
-   **Cooking & Food Preparation:** Clay vessels distribute heat evenly, allowing slow cooking and fermentation. Different shapes optimize different cooking methods (wide bowls for stewing, narrow necks for storage, flat hearths for bread).
-   **Food Storage:** Sealed ceramic keeps grain, oil, wine, and other provisions fresh for months. Proper closure and burial in cool ground preserved surplus harvests.
-   **Building Materials:**
    -   **Bricks:** Load-bearing walls for permanent structures, more durable than adobe. Fired brick resists weathering and supports multi-story construction.
    -   **Roof Tiles:** Shed water reliably, lasting centuries. Roman tile systems (imbrex and tegula) became standard across continents.
    -   **Floor Tiles:** Hard, waterproof surfaces for kitchens, bathrooms, and wet areas.
    -   **Drain Pipes & Sewerage:** Clay pipes created sanitation systems that transformed public health. Roman hypocaust systems used clay pipes to distribute heat under floors.
-   **Art & Trade Goods:** Decorated ceramics became high-value trade items. Fine pottery signaled wealth and status; regional styles enabled trade route mapping and cultural contact studies.
-   **Industrial Uses:** Refractory bricks line kilns and furnaces. Ceramic tiles protect spacecraft. High-temperature pottery serves chemical and manufacturing industries.

:::info-box
**Timeline:** Pottery appears in the archaeological record around 20,000 years ago (Xianrendong cave, China). By 10,000 years ago, it was widespread in the Near East and became essential to settled agricultural societies around 8,000 BCE.
:::

</section>

<section id="clay">


For detailed kiln building instructions, see <a href="../pottery-kiln-construction.html">Pottery Kiln Construction</a>.
## 2\. Clay: Finding, Identifying & Processing

### Finding Clay Deposits

Clay is abundant in most regions. Begin by examining local geology:

-   **Riverbanks & Stream Cuts:** Clay deposits follow water erosion patterns. Spring runoff exposes clay layers. Look for sticky, slippery areas after rain.
-   **Road Cuts & Construction Sites:** Excavation reveals subsurface layers. Map the color transitions—clay often appears as bands of darker material.
-   **Hillside Seeps:** Water emerging from hillsides indicates clay layers that water cannot penetrate.
-   **Glacial Deposits:** In formerly glaciated regions, glacial clays are widespread and often highly plastic.
-   **Test Digging:** Dig test holes 1–2 meters deep. Most regions contain clay within 2–3 meters of the surface.

### Field Test: Is It Good Clay?

1.  Collect a handful of moist soil from several depths.
2.  Roll a coil about pencil-thickness (5mm diameter) between your palms.
3.  Wrap the coil loosely around one finger.
4.  **Good clay:** Coil bends without cracking. If it wraps once with only fine cracks, it's workable.
5.  **Poor clay:** Coil shatters or cracks heavily—too sandy or non-plastic.

### Clay Types: Firing Behavior & Temperature

<table class="comparison-table"><thead><tr><th scope="col">Type</th><th scope="col">Firing Temp.</th><th scope="col">Properties</th><th scope="col">Best Use</th></tr></thead><tbody><tr><td><strong>Earthenware</strong></td><td>900–1100°C</td><td>Porous, brittle, red/brown color. Burns if over-fired.</td><td>Flowerpots, water storage, decorative items. Good for beginners.</td></tr><tr><td><strong>Stoneware</strong></td><td>1200–1300°C</td><td>Vitrified, durable, dense. Gray/brown. Holds heat well.</td><td>Cooking vessels, storage jars, structural pieces. Food-safe and practical.</td></tr><tr><td><strong>Porcelain</strong></td><td>1300+°C (often 1400°C)</td><td>Translucent, white, hard, ring when struck. Minimal shrinkage. Difficult to throw.</td><td>Fine dinnerware, scientific apparatus. High-skill work.</td></tr></tbody></table>

### Clay Processing: From Raw Dig to Workable Clay

#### Step-by-Step Processing

1.  **Dig & Dry:** Excavate clay. Spread on flat ground to dry completely (1–2 weeks). Breaking clay into small pieces accelerates drying.
2.  **Crush:** Once bone-dry, crush into powder using a wooden mallet or mortar. Finer particles dissolve faster in water.
3.  **Slake:** Add water gradually to crushed clay in a large container. Stir to form a smooth slurry. This breaks clay particles apart and removes air pockets.
4.  **Screen:** Pour slurry through a fine mesh (window screen or cheese cloth) to remove stones, roots, and coarse debris.
5.  **Settle:** Allow clay slurry to sit undisturbed for 24 hours. Sand and silt settle to the bottom; clay particles remain suspended.
6.  **Decant:** Carefully pour off the water (or siphon it) from the top, leaving the clay slurry. Repeat settling if the water is still cloudy.
7.  **Dry to Plastic State:** Spread clay slurry on absorbent ground (sandy soil) or canvas to dry. As it dries, fold and knead it occasionally to break up lumps.
8.  **Wedge (Knead):** Once clay is plastic (like stiff bread dough), knead it thoroughly on a clean surface. This removes air bubbles and distributes moisture evenly. Wedge until the clay is uniform in color and feels smooth.

### Temper & Grog: Preventing Cracks

Pure clay shrinks significantly as it dries and fires, causing cracking. Temper reduces shrinkage and adds strength.

:::info-box
**Common Tempers (10–25% by volume):**

-   **Grog:** Crushed fired pottery. Recycle broken bisque or pots. Best option for consistency.
-   **Sand:** Sharp, angular sand (not beach sand, which is too fine and rounded). Sieve to 0.5–2mm grain size.
-   **Straw/Fiber:** Cut straw, grass, or plant fibers add tensile strength and allow clay to dry more quickly (used in adobe brick).
-   **Shell:** Ground seashell, if available. Adds strength and allows faster firing.
-   **Mica:** Fine mica flakes reduce sticking and add subtle shimmer.
:::

**How to temper clay:** Sprinkle dry grog or sand onto your wedged clay block. Knead until evenly distributed. Test by breaking a sample—temper should be visible throughout with no clumps.

</section>

<section id="hand-building">

## 3\. Hand-Building Techniques

> **Full hand-building coverage** (pinch, coil, slab, paddle-anvil) with step-by-step instructions lives in <a href="../pottery-ceramics-primitive.html">Primitive Pottery and Ceramics Production</a>. The summary below is a quick reference for readers already working with kiln-fired ceramics who need a hand-built form too large or complex for the wheel.

Before the potter's wheel, hand-building created durable, beautiful vessels. These techniques remain practical for objects impossible to throw and for settings without electricity or complex equipment.

### Pinch Pots

#### Method

1.  Roll a ball of clay (orange-sized, about 100g).
2.  Push your thumb into the center, leaving 1 cm of clay at the bottom.
3.  Hold the pot in one hand. Pinch gently between thumb (inside) and fingers (outside).
4.  Slowly rotate the pot while pinching evenly, working upward from the base. Keep walls even thickness (approximately 0.5 cm).
5.  Stop when the rim is at desired width. Smooth the rim with wet fingers.

**Result:** Simple bowls or small storage vessels. Common first pottery project.

### Coil Building

Coil building can create vessels of any size. Coils can be from pencil-thickness to thumb-thickness depending on desired height and wall strength.

#### Method

1.  **Roll coils:** On a smooth surface, roll clay between your palms using gentle forward-and-back motions, working from the center outward. Coils should be even thickness (5–15mm typical).
2.  **Prepare base:** Create a slab base (see below) or coil-built base, about 1 cm thick.
3.  **Attach first coil:** Score (scratch) the edge of the base. Score the bottom of the first coil. Attach with slip (liquid clay). Press firmly into place.
4.  **Build upward:** Coil by coil, score and slip each joint. Press gently but firmly.
5.  **Smooth or leave textured:** Option A: Leave coils visible for texture. Option B: Smooth coils inside and outside with a wooden paddle or fingers to create smooth walls.
6.  **Shape as you build:** Adjust the angle of each coil to create wider or narrower sections. Vertical coils make straight walls; angled coils create curves.

**Advantages:** Can build very large vessels (human-height storage jars), works with any clay type, no equipment needed.

### Slab Building

Slabs create flat-sided or gently curved vessels, tiles, and sculptural forms.

#### Method

1.  **Roll slab:** Place a lump of clay on a clean surface. Use a rolling pin with guide sticks (wood slats about 1 cm thick) on either side to ensure even thickness. Roll until clay reaches the guide sticks' thickness.
2.  **Cut shapes:** Let the slab firm up to "leather-hard" (no longer sticky, but still flexible). Use a straightedge and clay knife to cut pieces. For curved shapes, cut paper templates first.
3.  **Prepare edges:** Score both surfaces of clay where pieces will join (crosshatch pattern). Apply slip (liquid clay made by thinning clay with water to paint consistency).
4.  **Assemble:** Press pieces together firmly. Smooth the joint on the inside with a finger or tool. Optional: add a coil inside the seam for extra strength.
5.  **Dry slowly:** Cover the piece loosely with plastic for slow, even drying to prevent warping.

**Uses:** Boxes, tiles, plates, rectangular storage vessels, architectural elements.

### Paddle & Anvil Shaping

Traditional technique for creating large storage jars with uniform walls, especially in cultures without the potter's wheel.

#### Method

1.  **Build base & walls:** Start with a coil-built pot or slab base with coils forming the rough walls.
2.  **Position anvil:** Place a smooth river stone (or carved stone anvil) inside the pot, held in one hand.
3.  **Paddle the outside:** Use a wooden paddle or flat stone to gently strike the exterior. Work methodically around the pot.
4.  **Support from inside:** The anvil prevents the pot from collapsing and helps shape the walls evenly.
5.  **Thin the walls:** Each strike compresses clay and thins walls. Repeat until walls reach desired thickness (typically 0.8–1 cm).
6.  **Smooth & finish:** As the pot nears final shape, use smaller strikes and rubbing motions to smooth the surface.

**Result:** Large (20–50 liter) storage jars with surprisingly uniform walls, made without a wheel. Traditional in Africa, East Asia, and the Pacific.

</section>

<section id="potters-wheel">

## 4\. The Potter's Wheel: Kick Wheel Construction & Throwing

### Kick Wheel Construction

The potter's wheel dramatically increases production speed and enables symmetrical vessels. A simple kick wheel requires only:

:::info-box
**Components:**

-   **Flywheel:** Heavy spinning disk at the bottom. Minimum 50 lbs (stone or concrete). Larger (60–100 lbs) gives longer spin time.
-   **Vertical shaft:** Steel rod or wooden pole, 1–1.5 inches diameter, running from the center of the flywheel up 3–4 feet.
-   **Bearing:** Top of shaft must spin freely. Options: greased wood on wood, ball bearings (if available), or simple metal cup with oil.
-   **Throwing head:** Clay-catching disk (wood or stone) 8–12 inches diameter, attached to the top of the shaft.
-   **Foot rest:** Wooden bar attached to the shaft, about 18 inches above the flywheel, for the potter's foot.
:::

#### Kick Wheel Cross-Section

![🏺 Pottery, Ceramics &amp; Kiln Building diagram 1](../assets/svgs/pottery-ceramics-1.svg)

### Throwing: The Complete Sequence

Throwing (shaping clay on the wheel) takes practice but enables rapid production of symmetrical vessels.

#### Prepare the Wheel

1.  Dampen the throwing head lightly with water.
2.  Slam a centered ball of clay firmly onto the head. It should stick without sliding.
3.  Check that the clay is as close to center as possible. Spin the wheel with your foot—off-center clay will wobble.

#### Centering

Centering is essential. Off-center clay will wobble violently and cannot be thrown successfully.

1.  Kick the wheel to spin steadily. (On a kick wheel, maintain momentum with small foot taps.)
2.  Brace your elbows firmly against your knees. This stabilizes your hands.
3.  Place the heel of one hand on the top of the clay, applying gentle downward pressure.
4.  Place the other hand on the outside of the clay, applying inward pressure.
5.  Maintain steady pressure as the wheel spins. The clay should gradually rise and taper to a point or cone shape.
6.  Once centered, the clay will spin without wobbling. You can feel it—the pressure becomes steady and smooth.

#### Opening (Creating the Interior)

1.  Support the centered clay as before, elbows braced.
2.  Gently push your thumb into the very center of the spinning clay, stopping about 1 cm from the bottom.
3.  Keep your hand steady. The wheel's rotation will do the work of opening the pot.
4.  As you widen the opening, increase thumb pressure slightly and move your hand outward—the pot opening grows.

#### Pulling Walls (Throwing)

1.  With the pot opened, place one hand inside the pot (first and second fingers) and one hand outside (supporting).
2.  Keep your inside hand's fingers straight but relaxed. The outside hand wraps loosely around the outside.
3.  Pull steadily upward, moving from the bottom to the rim. This thins the walls and raises them.
4.  Use multiple pulls. The first pull takes clay from the bottom and distributes it upward. Subsequent pulls refine the shape and thickness.
5.  Keep the walls even thickness (about 0.5 cm for most vessels).
6.  Stop pulling before the rim becomes too thin or the pot becomes unstable.

#### Trimming the Rim & Shaping

1.  Once the pot is the desired height, slow the wheel or stop it.
2.  Use a trimming tool or sharp knife to clean up the rim, removing excess clay.
3.  Shape the rim: flare it outward, roll it inward, or create a lip for pouring.
4.  Smooth the rim with a wet sponge or finger.

### Foot Trimming

After the pot has dried to leather-hard stage (still workable but no longer plastic), trim the foot (the bottom ring).

1.  Invert the pot on the wheel head. Center it carefully.
2.  Spin the wheel at moderate speed.
3.  Use a trimming tool to cut away excess clay from the bottom, creating a defined foot ring or flat base.
4.  Leave 0.5–1 cm thickness at the very bottom for strength.

</section>

<section id="drying-firing">

## 5\. Drying & Firing: From Leather-Hard to Finished Ware

### Drying: Preventing Cracks & Warping

Drying is a critical and often-overlooked stage. Rushed drying causes cracks that ruin weeks of work.

:::info-box
**Drying Timeline & Stages:**

-   **Plastic (hours 0–24):** Still wet and sticky. Can be reshaped or repaired. If a piece cracks badly now, it can be reclaimed.
-   **Leather-Hard (1–3 days):** Firm enough to hold shape, but still workable. Ideal for trimming, carving, or joining pieces. Clay feels cool and pliable.
-   **Bone Dry (1–3 weeks):** All water has evaporated. Clay is pale, fragile, and cannot be reworked. Ready to fire.
:::

:::warning
**Drying Guidelines:** Dry slowly and evenly. Cover pots loosely with plastic sheet (not sealed; moisture must escape). Place in a cool, draft-free location. Rapid drying from sun, fans, or warm rooms causes surface water to evaporate faster than interior water, leading to cracks. If your climate is dry, drying may still take 2–3 weeks.
:::

### Bisque Firing (First Fire)

Bisque firing converts greenware (bone-dry clay) into ceramic. The clay becomes porous "bisque" ware, suitable for glazing.

<table class="comparison-table"><thead><tr><th scope="col">Stage</th><th scope="col">Temperature</th><th scope="col">Time</th><th scope="col">Purpose</th></tr></thead><tbody><tr><td><strong>Bisque</strong></td><td>900–1000°C</td><td>6–8 hours</td><td>Chemically converts clay to ceramic. Removes remaining bound water. Creates porosity for glaze adhesion.</td></tr><tr><td><strong>Glaze Fire</strong></td><td>1100–1300°C (depends on clay type)</td><td>6–12 hours</td><td>Glaze melts into glass coating. Clay may vitrify (become glassy and non-porous).</td></tr></tbody></table>

### Glaze Firing

After bisque, pots are glazed (coated with glass-forming mixture) and fired again. The glaze melts, sealing the pot and creating its final color and texture.

:::info-box
**Key Principle:** Bisque fire at low temperature makes ware porous. This allows glaze to adhere. The glaze fire brings clay and glaze together to maturity. Firing temperature must match the clay body (earthenware, stoneware, porcelain each have different maturing temperatures).
:::

</section>

<section id="kiln-construction">

## 6\. Kiln Construction: From Pit Firing to Down-Draft Kilns

The kiln is the heart of ceramic work. Here are practical designs from simplest to more efficient.

:::tip
**Pit firing, open firing, and bonfire kilns** are covered in full detail in <a href="../pottery-ceramics-primitive.html">Primitive Pottery and Ceramics Production</a> — firing-methods section. The pit-fire summary below is retained as a quick reference; for step-by-step low-fire instructions, see that guide.
:::

### Pit Firing (Quick Reference)

Pit firing requires minimal materials and can achieve respectable temperatures for earthenware. Dig a pit ~1 m deep × 2 m across, layer fuel and pots, cover with earth, and burn 6–12 hours. Reaches 600–900°C — sufficient for earthenware but not stoneware. See <a href="../pottery-ceramics-primitive.html#firing-methods">Primitive Pottery — Firing Methods</a> for full instructions.

### Updraft Kiln (Brick Construction)

An updraft kiln is a practical, permanent structure that reaches stoneware temperatures with moderate labor.

#### Updraft Kiln Cross-Section

![🏺 Pottery, Ceramics &amp; Kiln Building diagram 2](../assets/svgs/pottery-ceramics-2.svg)

#### Updraft Kiln Design & Construction

-   **Firebox (bottom):** Below the chamber. Holds fuel (wood logs). Grate separates ash from coals.
-   **Chamber (middle):** Where pots sit. Heat rises from below. Size: typically 1–2 meters on each side.
-   **Chimney (above):** Creates draft, pulling heat upward through the chamber and out. Height critical for draft.
-   **Damper:** Valve at the chimney base to control heat and draft. Closing the damper partly slows cooling.

#### Construction Steps

1.  Choose a location on level ground, away from structures and vegetation (fire hazard).
2.  Build the firebox walls with stacked brick or stone (2–3 bricks thick). Include a grate (iron bars or green wood).
3.  Build the chamber walls on top of the firebox, with at least one small opening (spy hole, 5 cm) for inserting pyrometric cones to monitor temperature.
4.  Create a dome or arch roof over the chamber. Arch is most efficient but requires skill; a flat roof (wood covered with clay/brick) is simpler but less efficient.
5.  Build the chimney on top, centered. Height should be at least 1.5 meters above the chamber for adequate draft.
6.  Line the interior (chamber and chimney) with refractory brick (high-temperature clay brick) to withstand repeated firing.
7.  Leave a loading door or opening in the chamber side for placing pots.

**Temperature:** Reaches 1000–1200°C easily with full firing. Stoneware friendly.

### Down-Draft Kiln (More Efficient)

In a down-draft kiln, heat rises through the chamber but is deflected by the roof, forcing it down and out through lower flues. This creates more even temperature distribution.

:::info-box
**Down-Draft Advantages:**

-   More even temperature throughout the chamber (updraft kilns are often hotter at top, cooler at bottom).
-   Can reach higher temperatures (1250–1300°C) with same fuel usage.
-   Better flame distribution prevents "flashing" (uneven coloring) on pots.

**Down-Draft Disadvantages:**

-   More complex construction. Requires careful engineering of the flue system.
-   If flues are not properly sized, the kiln won't draft correctly.
:::

### Temperature Control: Pyrometric Cones & Color

Monitor firing temperature using visual cues and pyrometric cones (small clay cones that bend at specific temperatures).

#### Firing Temperature by Cone Number

**Cone 06:** 900°C (Earthenware Bisque)

**Cone 04:** 1050°C (Low Earthenware)

**Cone 6:** 1200°C (Stoneware Glaze Fire)

**Cone 10:** 1300°C (High Stoneware/Porcelain)

:::info-box
**Visual Temperature Indicators (inside kiln):**

-   **500°C:** Dull red (coil glows but no flame)
-   **750°C:** Cherry red (bright glow)
-   **1000°C:** Bright orange (brilliant glow)
-   **1200°C:** Yellow-white (blinding to look at without protection)
-   **1300°C:** White heat (approach with caution)
:::

### Wood Measurement & Fuel Consumption

A typical updraft kiln requires:

-   **Bisque fire (900°C, 8 hours):** 150–250 kg of dry wood
-   **Glaze fire (1200°C, 12 hours):** 250–400 kg of dry wood

**Wood selection:** Use hard, seasoned wood (not green or soft wood). Split logs 5–10 cm diameter burn efficiently. Avoid wood that's too wet (wastes heat) or too dry and small (burns too fast).

</section>

<section id="glazes">

## 7\. Glazes & Surface Decoration

### What Is Glaze? The Chemistry of Glass on Clay

Glaze is a glass-forming layer that seals clay and creates color and texture. At firing temperature, glaze materials melt and bond with the clay body.

Glaze = Silica (glass former) + Flux (lowers melting point) + Alumina (stiffener)

<table class="comparison-table"><thead><tr><th scope="col">Component</th><th scope="col">Role</th><th scope="col">Common Source</th></tr></thead><tbody><tr><td><strong>Silica (SiO₂)</strong></td><td>Glass former. Without silica, you don't have glass.</td><td>Sand, flint, clay. Makes up 50–75% of most glazes.</td></tr><tr><td><strong>Flux</strong></td><td>Lowers the melting point of silica from 1700°C to achievable temperatures.</td><td>Wood ash (K₂O, Na₂O), feldspar, leadglaze (Pb), calcium (CaCO₃).</td></tr><tr><td><strong>Alumina (Al₂O₃)</strong></td><td>Stiffens the glaze, preventing it from running off the pot.</td><td>Clay, feldpar. 10–20% of most glazes.</td></tr></tbody></table>

### Wood Ash Glaze (Simplest, Most Ancient)

Before industrial glazes, potters worldwide discovered that wood ash melts at high temperatures and creates beautiful, functional glazes.

50% wood ash (fine sifted) + 50% clay = Functional glaze

#### Method

1.  Collect wood ash from a clean fire (not garbage or painted wood). Sift through a fine screen to remove charcoal bits and debris.
2.  Mix 50% sifted ash and 50% fine clay (ball clay or kaolin). Add water gradually while mixing to reach paint-like consistency (not too thick, not too thin).
3.  Pass through a fine screen or cheesecloth to remove lumps.
4.  Brush or dip bisque pots in the glaze (thickness: 1–2 mm).
5.  Fire to cone 6–10. Ash glaze matures at high temperatures. Results vary with ash type, kiln temperature, and firing duration.

**Results:** Matte or satin finish, often with subtle color variation (gray, tan, brown). Food-safe and very durable.

### Lead Glaze (Historical, Requires Caution)

Lead creates brilliant colors and smooth gloss finishes. Used for millennia, but lead is toxic if ingested.

:::warning
**SAFETY:** Leaded glazes are only suitable for decorative items, not for food or drink containers. If you use lead glaze, label all pots clearly. Do not inhale lead powder; wear a dust mask when handling dry lead materials. Never use leaded ware for hot acidic foods (vinegar, citrus), which leach lead.
:::

40% galena (lead sulfide, PbS) + 30% silica (flint) + 30% clay = Basic lead glaze

### Salt Glaze (Gas Kiln Technique)

At high temperature, salt vaporizes and reacts with clay's silica, creating a glaze with distinctive orange-peel texture.

#### Salt Glazing Method

1.  Use plain bisque pots with no pre-applied glaze.
2.  When the kiln reaches cone 8–9 (1200–1250°C), throw salt (about 250 grams per cubic meter of kiln space) through the firebox opening.
3.  The salt vaporizes and travels through the kiln chamber. Sodium (Na) from salt reacts with silica in the clay surface, forming a glass coating.
4.  Multiple salt additions during the fire create thicker glaze. Experienced potters may add salt 3–5 times during the final hours of firing.

**Texture:** Distinctive "orange peel" surface (bumpy, not smooth). Highly functional and visually striking. Stoneware bodies work best.

### Slip (Engobe) for Decoration & Color

Slip is liquid clay used as a coating. Different colored slips create decorative contrast before firing.

:::info-box
**Basic Slip Recipe:**

-   Clay (any type, but colored earthenware clays are attractive): 50%
-   Water: 50% (approximate)
-   Optional: feldspar 5% (lowers melting point slightly for better adhesion)

**Method:** Mix clay and water to paint consistency. Brush or dip onto leather-hard or bisque ware. Thin coats (1–2 mm) work best. Fire with the pot.
:::

</section>

<section id="brick-making">

## 8\. Brick Making: Mud Brick & Fired Brick

### Mud Brick / Adobe (Simplest, Fastest)

Mud brick requires no firing—just molding and sun drying. Suitable for dry climates. In wet climates, mud bricks must be protected with render or plaster.

#### Mud Brick Production

1.  **Mix mud:** Combine excavated clay soil with sand (equal parts) and fibrous material (chopped straw, grass, reeds). Add water and mix thoroughly (by foot-treading is traditional). Mixture should be like stiff mud that holds together.
2.  **Prepare mold:** Create a wooden form (typically 10×20×6 cm, or 4×8×2.5 inches—standard sizes). Dust the interior with sand for easy release.
3.  **Fill mold:** Pack mud into the mold, strike off excess with a wooden straightedge.
4.  **Demold:** Turn the mold over, lift away, and leave the brick on the ground.
5.  **Dry:** Allow 2–4 weeks drying time in warm, dry weather. Stack bricks after a few days on their edge to speed airflow around them. Do not dry in full sun initially (cracks); shade-dry the first week.

**Strength:** Adequate for single-story structures or internal walls in multi-story buildings (supported by fired brick outer walls). Production rate: 1 person can make 200–300 bricks per day.

### Fired Brick (More Durable, Higher Temperature)

Fired bricks are harder, more weather-resistant, and load-bearing. Requires a kiln.

#### Fired Brick Process

1.  **Mix clay:** Prepare clay and temper as described in Section 2. Aim for consistent moisture (workable but not soupy).
2.  **Mold:** Use the same brick molds as for mud bricks. Dust with sand or coarse clay powder for release.
3.  **Dry:** Before firing, bricks must be bone-dry (2–4 weeks). Firing wet bricks causes violent steam explosions.
4.  **Fire in clamp or kiln:** Stack bricks in a clamp kiln (see below) or updraft kiln. Firing temperatures: 900–1100°C depending on clay type and desired hardness.

### Clamp Kiln for Brick Firing

A clamp is a temporary kiln structure made entirely of the bricks being fired. Simple and effective, though less efficient than a permanent updraft kiln.

#### Clamp Construction & Firing

1.  **Choose site:** Level ground, protected from wind. Mark out a rectangle about 5×10 meters (adapt to available bricks).
2.  **Base fuel layer:** Lay dry wood logs across the ground in a grid pattern (spacing: 20–30 cm apart). Wood will be the fuel.
3.  **Brick layering:** Begin stacking green (unfired) bricks on the fuel layer, leaving channels (10–15 cm gaps) between brick stacks for flame and heat circulation. Alternate layering: bricks, then fuel channels, then bricks.
4.  **Fuel channels throughout:** At regular intervals (every 5–10 brick-heights), insert fuel bundles (straw, wood twigs, or small logs) to allow heat to penetrate the mass.
5.  **Crown the clamp:** As you build higher, angle the bricks inward slightly to create a dome effect for structural strength.
6.  **Coat exterior:** Once the brick pile reaches final height (3–4 meters typical), seal the exterior with mud-clay mixture (at least 20 cm thick). Mud coating reduces heat loss and allows some temperature control.
7.  **Leave openings:** Create several fire-access openings (stoking holes, ~30 cm) on the downwind side. These allow fuel to be added during firing.
8.  **Firing:** Light the fire at the base. The fire burns upward through the clamp over 1–2 weeks. Weather and fuel quality dramatically affect duration and temperature.
9.  **Cool:** Do not disturb for at least 2 weeks after the fire dies. Rapid cooling causes cracking.

**Results:** Highly variable. Bricks near the fire are over-fired (dark, brittle); bricks far from heat may be under-fired (soft). A clamp might yield 30–50% high-quality bricks and 50–70% acceptable bricks. Labor-intensive but produces thousands of bricks from readily available materials.

### Fired Brick Quality

<table class="comparison-table"><thead><tr><th scope="col">Grade</th><th scope="col">Properties</th><th scope="col">Use</th></tr></thead><tbody><tr><td><strong>Under-fired</strong></td><td>Pale, crumbly, absorbs water easily.</td><td>Not suitable for structural use. Good for fill or crusher material.</td></tr><tr><td><strong>Well-fired</strong></td><td>Dark red/brown, rings when struck, water absorption &lt;10%.</td><td>Premium bricks. Load-bearing, durable, weather-resistant. Highest value.</td></tr><tr><td><strong>Over-fired (Clinker)</strong></td><td>Very dark, dense, deformed shape from over-heating.</td><td>Suitable for below-ground or high-stress applications. Less attractive.</td></tr></tbody></table>

</section>

<section id="tiles-pipes">

## 9\. Tiles & Pipes: Roofing, Flooring & Sanitation

### Roof Tiles

Roof tiles shed water and last for decades to centuries. Two main types evolved in different cultures.

#### Flat/Spanish Tile (Modern)

Flat tiles with overlap and nailing tabs. Easier to produce and install than curved tiles.

-   Shape: Slab-rolled clay, cut to size (typically 25×40 cm), with raised edges on sides.
-   Nails or pegs: Attach to wooden roof structure.
-   Installation: Overlapped to channel water downward.

#### Roman Tile (Imbrex & Tegula System)

Traditional system still found on 2,000-year-old Roman structures. Two pieces per overlap: a larger flat tile (tegula) and a smaller curved cap (imbrex).

#### Production

1.  **Tegula (flat tile):** Roll slab, cut to rectangular shape (~40×20 cm), shape with raised lips on two sides.
2.  **Imbrex (curved cap):** Roll slab, drape over a curved wooden form (~10 cm diameter pipe) to create barrel shape. Cut to size (~30 cm long).
3.  **Installation:** Lay tegulae flat, overlapping. Place imbrex caps over each overlap to seal the joint and channel water. Peg or mortar in place.

**Advantage:** Interlocking system is remarkably waterproof and wind-resistant. Curved imbrex design is attractive. Lasts 1,000+ years if kiln-fired to stoneware temperature.

### Floor Tiles

Floor tiles are flat, fired hard, and often decorated. Suitable for kitchens, bathrooms, and wet areas.

-   **Production:** Roll slab to even thickness (0.8–1 cm), cut to size (typically 20×20 cm or 10×10 cm squares), fire to maturity temperature.
-   **Decoration:** Before firing, apply colored slip in patterns or under-glaze paint for designs.
-   **Installation:** Set in mortar or clay-mud bed, spacing with clay wedges. Joints filled with clay, mud, or (with modern access) cement.
-   **Durability:** Fired earthenware or stoneware tiles handle foot traffic well and resist water absorption if properly fired.

### Drain Pipes & Sewerage Infrastructure

Ceramic pipes revolutionized sanitation. Clay pipes carry water and waste from buildings to septic systems or municipal sewer.

#### Coil-Built Pipes

1.  Roll a coil of clay (3–5 cm diameter).
2.  Coil the rope into a spiral, stacking upward to form a hollow tube.
3.  Smooth interior and exterior surfaces.
4.  Let dry slowly to avoid warping.
5.  Fire to stoneware temperature (1200°C+).

#### Slab-Wrapped Pipes

1.  Create a wooden mandrel (form) of the desired pipe diameter (typically 5–15 cm).
2.  Roll a slab, wrap around mandrel, seal the seam with slip and score marks.
3.  Smooth the surface; allow to dry around the mandrel.
4.  Fire.

**Pipe sizes:** Historical pipes ranged from 3 cm (small branches) to 30 cm (main sewers). Roman aqueducts combined ceramic pipes with masonry channels.

**Advantages of ceramic pipes:** Durable (1,000+ year lifespan), resist corrosion, no toxic off-gassing, reputable. Disadvantages: brittle (can crack if roots penetrate or ground shifts), joints must be sealed carefully.

:::info-box
**Roman Sanitation:** Terracotta pipes carried water to public fountains and carried waste to underground sewers. The Cloaca Maxima (Rome's main sewer, built ~600 BCE) used clay pipes with tile covering. Such systems maintained urban populations of 100,000+ for centuries.
:::

</section>

<section id="repair-reuse">

## 10\. Repair & Reuse: Extending Pottery's Life

### Repair or Replace? Everyday Decision Frame

| Condition | Action | Why |
|-----------|--------|-----|
| **Single clean crack, no missing pieces** | Repair with adhesive or riveting | Structure is sound; crack is sealable |
| **Slow seep / sweating through wall** | Seal interior with beeswax or pine pitch | Porous wall, not a structural break |
| **Hairline crack in rim or base** | Monitor; seal if it grows | May stabilize; seal preventively |
| **Multiple intersecting cracks** | Replace; recycle as grog | Wall integrity is compromised |
| **Shattered or large missing fragments** | Replace; recycle as grog | Repair won't restore strength |
| **Deformed / warped vessel** | Repurpose for dry storage if stable | Won't hold liquid reliably |

### Repairing Broken Pottery

Broken pottery is not waste—it's a resource for new pots or can be repaired for continued use.

#### Kintsugi-Style Repair (East Asian Tradition)

Repair cracks and breaks with visible adhesive, treating the repair as part of the object's aesthetic history.

1.  **Clean edges:** Remove any dust or debris from broken surfaces.
2.  **Prepare adhesive:** Pine pitch (tree resin) mixed with vegetable oil and adhesive powder (traditionally made from lacquer sap). Modern: epoxy resin works effectively.
3.  **Apply adhesive:** Fill the crack or break with adhesive mixture. Clamp or wrap tightly to hold pieces together.
4.  **Cure:** Allow adhesive to harden (time depends on type; epoxy is 24 hours).
5.  **Finishing:** Sand smooth if desired. Some traditions finish with gold or colored powder mixed with lacquer for added visual appeal.

:::tip
**Everyday seal for a leaking jug:** Pine pitch (heated to 60–70°C and brushed into the crack) is the most practical field seal for slow leaks. Beeswax works for minor seepage. For full sealing methods, see <a href="../storage-containers-vessels.html">Storage Container and Vessel Making</a> — beeswax, pine pitch, and clay slip sealing.
:::

#### Riveting for Strength

For larger cracks or breaks, traditional repairs used rivets to reinforce the joint.

1.  **Drill holes:** Carefully drill holes on either side of a break, about 3–5 cm from the break line and spaced 5–10 cm apart. Use a ceramic drill bit or hand-drill with stone-working bit.
2.  **Insert rivets:** Wooden pegs or small clay cylinders (lead in historical pots) are inserted through holes and pegged or wedged on the back side.
3.  **Adhesive:** Fill the break itself with clay-based adhesive or adhesive resin. The rivets provide tensile strength across the break.

### Crushed Pottery as Grog

Broken pottery is grog—the most consistent and effective temper.

1.  Collect broken pottery (bisque, glazed, or unfire clay fragments).
2.  Allow to dry completely if wet.
3.  Crush using a mortar and pestle, hammer and stone, or mill.
4.  Sieve to desired grain size (0.5–2 mm is typical).
5.  Mix into new clay at 10–25% by weight.

**Advantages:** Grog produced from your own pottery is perfectly matched to your clay body. No consistency variation like with sand or shell temper. Ancient potters often recycled broken wares back into new clay.

### Grinding Stones & Industrial Use

Pottery fragments serve as abrasive material for grinding and polishing.

-   **Coarse grinding:** Rough ceramic fragments work similarly to sandstone for grinding grain or shaping wood and metal.
-   **Fine polishing:** Finely broken pottery (crushed fine) serves as polishing powder for stone, bone, and softer materials.
-   **Mortar filler:** Crushed pottery adds strength to clay mortar and plaster.

### Composting & Garden Use

Non-contaminated pottery fragments improve garden soil:

-   **Drainage:** Broken pottery shards improve drainage in heavy clay soils. Layer in the bottom of planters.
-   **Soil amendment:** Crushed pottery adds minerals and improves soil structure over time as it breaks down further.

</section>

## See Also

- <a href="../pottery-ceramics-primitive.html">Primitive Pottery and Ceramics Production</a> — Hand-building (pinch, coil, slab, paddle-anvil), low-fire methods (pit fire, open fire, bonfire kiln), and making cooking pots and water vessels without a wheel or permanent kiln
- <a href="../kiln-construction-designs.html">Kiln Construction: Updraft & Downdraft Designs</a> — Building and operating kilns to fire your pottery pieces
- <a href="../charcoal-fuels.html">Charcoal & Fuels</a> — Producing fuel needed to fire kilns
- <a href="../lime-production-applications.html">Lime, Cement & Mortar</a> — Using fired clay and ceramic materials in construction

:::affiliate
**If you're preparing in advance,** these tools support pottery making, clay work, and kiln firing:

- [Stanley 65-Piece Homeowner's Tool Kit](https://www.amazon.com/dp/B000UHMITE?tag=offlinecompen-20) — chisels, files, and hand tools for clay forming and sculpture work
- [Adoric Digital Caliper 0-6"](https://www.amazon.com/dp/B07DFFYCXS?tag=offlinecompen-20) — measures wall thickness uniformity in thrown vessels and glaze application consistency

<span class="affiliate-note">As an Amazon Associate we earn from qualifying purchases. These match the tools discussed in this guide — see the gear page for full pros/cons.</span>
:::

### Related Guides in This Compendium

-   [Glass & Ceramics: Advanced Glazing & Coloration](glass-ceramics.html)
-   [Construction: Building with Brick, Tile & Stone](construction.html)
-   [Mining & Materials: Clay Geology & Extraction](mining-materials.html)
-   [Homestead Chemistry: Ash, Flux & Mineral Compounds](homestead-chemistry.html)
-   [Forestry: Wood as Fuel & Material](forestry.html)
